Repository: liurende/wood-dielectric-inversion

# Wood Dielectric Inversion

木材纹理方向对微波介电特性影响的反演研究。基于 Keysight VNA 测得的 S21 透射数据，通过 Fabry-Perot 传输模型和多种全局优化算法，提取木材在 18–44 GHz 频段的复介电常数。

## 目录结构

```
D:\woods\
├── run_wood_inversion.m     # 主反演脚本 (含全部算法实现)
├── load_measurement.m       # Keysight VNA CSV 数据读取器
├── plot_wood_comparison.m   # 对比图生成 (独立运行)
├── n_scan_diagnosis.m       # 频率指数 n 扫描诊断工具 (独立运行)
├── lzmwoods\                # 原始测量数据
│   ├── air1.csv / air2.csv / air3.csv   # 空气透射参考 (用于归一化)
│   ├── 0_垂直.csv / 0_平行.csv          # 大木方 (截面大, 纹理方向对比)
│   ├── 1_垂直.csv / 1_平行.csv          # 小木块 (~120mm 厚)
│   └── results_Wood\                    # 反演结果输出目录
│       ├── Data_*_Proposed.mat          # DE-CMA-ES 混合算法结果
│       ├── Data_*_DE.mat / Data_*_CMA.mat ...
│       └── *.png                        # 诊断图和对比图
└── .gitignore
```

## 数据格式

CSV 文件来自 Keysight VNA，`load_measurement.m` 自动解析以下列:

| 列 | 说明 |
|----|------|
| Freq_Hz_ / Freq(Hz) / Frequency | 频率 (Hz) |
| S21(DB) / S21_DB | S21 幅度 (dB) |
| S21(DEG) / S21_DEG / Phase | S21 相位 (deg) |

所有 CSV 必须有 `BEGIN` 行或直接以表头行开始。空气参考文件命名需匹配 `air*.csv` 模式，材料文件为其余 `.csv`。

## 物理模型

### 损耗正切模型 (木材专用)

$$ε^*(f) = ε_r · (1 - j · \tanδ(f))$$

$$\tanδ(f) = \tanδ_{ref} · (f / f_{ref})^n$$

其中 $f_{ref} = 30$ GHz。优化参数为 **4 维**:

| 参数 | 含义 | 典型范围 |
|------|------|----------|
| ε_r | 相对介电常数实部 | 1.5 – 8.0 |
| log10(tanδ_ref) | 参考频率处损耗正切对数 | -3.0 – -0.1 |
| n | 损耗频率色散指数 | -1.5 – 1.5 |
| d | 样品厚度 (m) | 0.10 – 0.50 |

### Fabry-Perot 传输公式

$$T(f) = E · \frac{1 - R^2}{1 - R^2 · E^2}$$

$$E = e^{-γ · d}, \quad γ = j\frac{ω}{c_0}\sqrt{ε^*}, \quad R = \frac{\sqrt{ε^*} - 1}{\sqrt{ε^*} + 1}$$

### 与旧石材模型的区别

旧模型 `eps* = ε_r - j·σ·f^dex/(ε₀·ω)` 适用于导电/半导体材料。木材是介质材料，用损耗正切模型更合适——损耗来自分子弛豫而非电导率。

## 优化算法 (5 种)

| 算法 | 函数名 | 特点 |
|------|--------|------|
| **DE-CMA-ES (Proposed)** | `Hybrid_DE_CMA_ES_Paper_Solver` | 混合差分进化 + 协方差矩阵自适应，每60代交换精英解 |
| **DE** | `Standard_DE_Solver` | 标准差分进化 |
| **CMA-ES** | `Standard_CMA_ES_Solver` | 协方差矩阵自适应进化策略 |
| **GA** | `Standard_GA_Solver` | 遗传算法 (SBX交叉) |
| **PSO** | `Standard_PSO_Solver` | 粒子群优化 |

所有算法共享 LHS-OBL (拉丁超立方采样 + 对立学习) 初始种群策略。

## 代价函数

$$J = 0.5 · mean(L_{mag}) + 0.25 · mean(L_{phase}) + 0.3 · d_{err}^2 + 0.05 · d_{norm}^2$$

- **Huber 损失**: 小残差用 MSE (L2)，大残差用 MAE (L1)，对异常频点鲁棒
- **群延迟约束**: 通过 IFFT 首达峰估计光学路径 `τ_group = n'·d/c₀`，打破 d 与 tanδ 的简并
- **厚度正则化**: 将厚度约束在用户给定范围内

## 预处理流程

```
原始 S21 ──→ 插值到空气参考频率轴 ──→ S21_mat / S21_air (归一化)
                                    │
                                    ├── IFFT 群延迟估计 (仅用于相位校正, 不做门控!)
                                    │
                                    ├── 截取 |S21| > -80 dB 频段
                                    │
                                    ├── Savitzky-Golay 平滑 (2阶, 窗宽 ~N/8)
                                    │
                                    └── 降采样到 ~1000 频点 ──→ 优化器
```

**重要**: 木材是高损耗材料 (S21 < -60 dB)，时域门控会破坏信号。此脚本不做门控，仅用群延迟校正 2π 相位模糊。

## 使用方法

### 1. 全自动批量反演

```matlab
% 在 run_wood_inversion.m 中设置 WORK_MODE = 1
% 确认数据路径:
%   dataDir = 'D:\woods\lzmwoods';
% 确认厚度边界 (大木方 150-500mm, 小木块 100-140mm):
%   lb_default / ub_default, lb_small / ub_small

run_wood_inversion
```

对每个样品依次运行 5 种算法，结果保存为 `results_Wood/Data_<样品>_<算法>.mat`。

### 2. 生成对比图

```matlab
% 前提: 已运行反演, results_Wood/ 下有 .mat 结果文件
plot_wood_comparison
```

输出 4 张图:
- `Wood_Fitting_Comparison.png` — 实测 vs 拟合 (2×2)
- `Wood_Texture_Comparison.png` — 垂直/平行纹理叠加对比
- `Wood_Convergence.png` — 5 算法收敛曲线
- `Wood_Parameter_BarChart.png` — 介电参数条形图

### 3. n 指数扫描诊断

```matlab
n_scan_diagnosis
```

固定 n 值 (-1.5 到 0.5)，对 ε_r、tanδ、d 做 fmincon 优化，绘制 cost vs n 曲线。用于检查损耗模型的频率依赖性是否合理。

### 4. 仅出汇总表 (不重新跑反演)

```matlab
% 设置 WORK_MODE = 2, 然后:
run_wood_inversion
```

## 依赖

- MATLAB R2018b 或更高版本
- 需以下工具箱:
  - Statistics and Machine Learning Toolbox (`lhsdesign`)
  - Signal Processing Toolbox (`sgolayfilt`)
  - Optimization Toolbox (`fmincon`, 仅 `n_scan_diagnosis.m` 需要)

## 结果解读

每个 `.mat` 文件包含:

| 字段 | 说明 |
|------|------|
| `fGHz` | 频率轴 (GHz) |
| `ym_raw` | 实测 |S21| 幅度 |
| `fit_mag` | 模型拟合 |T(f)| |
| `loss_curve` | 优化过程 cost 下降曲线 |
| `params` | [ε_r, log10(tanδ_ref), n, d] |
| `rmse` | 最终 RMSE (dB) |

**已知局限**: 损耗正切幂律模型当 n ≈ -1 时，衰减系数 α 近似与频率无关，导致 |T(f)| 在频段内近似平坦。实测数据通常有 10+ dB 的频变，当前模型无法完全复现。进一步改进可考虑 **Debye 弛豫模型** (增加弛豫频率参数) 来捕捉木材水分含量的色散特征。

File: 折射/results/05粉煤灰1_fit_linear.csv (part 1 of 2)
Freq_Hz,T_meas_abs,T_fit_abs
18000000000,0.0687209491017288,0.0456066538888288
18013750000,0.0695687999144352,0.0455305489453162
18027500000,0.0704773050043675,0.0454545920028227
18041250000,0.0715552126547121,0.0453787827200863
18055000000,0.0630738629601459,0.0453031207565758
18068750000,0.0629076321415672,0.0452276057724926
18082500000,0.0691343679031337,0.0451522374287709
18096250000,0.0691048487683589,0.0450770153870795
18110000000,0.07242020422639,0.0450019393098219
18123750000,0.0661057556600931,0.0449270088601383
18137500000,0.0645017894709463,0.0448522237019061
18151250000,0.0619461581670318,0.0447775834997406
18165000000,0.0593364141474675,0.0447030879189969
18178750000,0.0583467809288592,0.0446287366257703
18192500000,0.0645887979828697,0.0445545292868972
18206250000,0.0614229847566357,0.0444804655699568
18220000000,0.0638338528791678,0.0444065451432714
18233750000,0.0578911667637616,0.0443327676759077
18247500000,0.0608587254487695,0.0442591328376781
18261250000,0.0624138679565411,0.044185640299141
18275000000,0.0615702758145256,0.0441122897316027
18288750000,0.0621462747827207,0.0440390808071174
18302500000,0.0617872165272853,0.043966013198489
18316250000,0.0594515843979452,0.0438930865792717
18330000000,0.0628497487199802,0.043820300623771
18343750000,0.0619125975853172,0.0437476550070446
18357500000,0.0678595948860154,0.0436751494049036
18371250000,0.0671449676754199,0.0436027834939129
18385000000,0.0646641656207939,0.0435305569513929
18398750000,0.0692961967291312,0.0434584694554198
18412500000,0.0671924151338797,0.0433865206848264
18426250000,0.0657060520701866,0.0433147103192036
18440000000,0.0645319177231786,0.043243038038901
18453750000,0.0607751626614951,0.0431715035250273
18467500000,0.0610178897647222,0.0431001064594518
18481250000,0.0606926816128708,0.043028846524805
18495000000,0.0585998357633016,0.042957723404479
18508750000,0.0553563499729243,0.0428867367826292
18522500000,0.0571053542425903,0.0428158863441739
18536250000,0.054769056550556,0.0427451717747961
18550000000,0.049197425464511,0.0426745927609437
18563750000,0.0525833348636114,0.0426041489898306
18577500000,0.0558176906230265,0.0425338401494364
18591250000,0.0578680509152415,0.0424636659285088
18605000000,0.0587125408070125,0.0423936260165625
18618750000,0.0629582024799136,0.0423237201038811
18632500000,0.0623337542533122,0.0422539478815169
18646250000,0.0611424062144746,0.0421843090412923
18660000000,0.0588004828592079,0.0421148032757994
18673750000,0.0633829992215413,0.0420454302784016
18687500000,0.0666087608879352,0.0419761897432331
18701250000,0.0644344915761382,0.0419070813652005
18715000000,0.0642255389215485,0.0418381048399823
18728750000,0.0631104776169316,0.0417692598640299
18742500000,0.0603379695893922,0.0417005461345679
18756250000,0.0559788179518573,0.0416319633495947
18770000000,0.0599970176042277,0.0415635112078827
18783750000,0.0566350800322387,0.0414951894089785
18797500000,0.057216525438119,0.0414269976532036
18811250000,0.0509325268537189,0.0413589356416546
18825000000,0.0529692480867395,0.0412910030762034
18838750000,0.0530854939779342,0.0412231996594976
18852500000,0.0575863521430423,0.0411555250949607
18866250000,0.0579985024937372,0.0410879790867921
18880000000,0.0570862401454474,0.0410205613399676
18893750000,0.0565259786103333,0.0409532715602395
18907500000,0.0565795088128769,0.0408861094541364
18921250000,0.0578529249918847,0.040819074728964
18935000000,0.054561412565669,0.0407521670928043
18948750000,0.0528030235983344,0.0406853862545165
18962500000,0.0563936832138368,0.0406187319237364
18976250000,0.0584539210459496,0.0405522038108765
18990000000,0.0612195638818476,0.0404858016271266
19003750000,0.065083082909443,0.0404195250844526
19017500000,0.0614600422715581,0.0403533738955976
19031250000,0.0616484818596615,0.0402873477740808
19045000000,0.0552460492445994,0.0402214464341981
19058750000,0.0573971679120583,0.0401556695910214
19072500000,0.0590906235220152,0.0400900169603987
19086250000,0.056285621588761,0.0400244882589538
19100000000,0.0534043072183308,0.0399590832040859
19113750000,0.0524269562205729,0.0398938015139697
19127500000,0.0481423319880993,0.0398286429075543
19141250000,0.0443650207244466,0.0397636071045639
19155000000,0.048677079843892,0.0396986938254966
19168750000,0.0486585077467679,0.0396339027916243
19182500000,0.0498687916226639,0.039569233724992
19196250000,0.0520910636699626,0.0395046863484183
19210000000,0.0520543704144153,0.0394402603854932
19223750000,0.0539926635631604,0.0393759555605794
19237500000,0.0578134043693821,0.0393117715988104
19251250000,0.0570847737329137,0.0392477082260906
19265000000,0.0610344820384485,0.0391837651690944
19278750000,0.05894973963121,0.0391199421552657
19292500000,0.0625136485440784,0.0390562389128172
19306250000,0.0608628639430134,0.0389926551707298
19320000000,0.060418750131353,0.0389291906587515
19333750000,0.0594334998906218,0.0388658451073971
19347500000,0.0585089808751027,0.0388026182479471
19361250000,0.0607000256955768,0.0387395098124471
19375000000,0.0599106551436408,0.0386765195337069
19388750000,0.0546355171031927,0.0386136471452993
19402500000,0.0541248274245133,0.0385508923815597
19416250000,0.0497503887099826,0.0384882549775849
19430000000,0.0477043024456292,0.0384257346692321
19443750000,0.0504653727148164,0.0383633311931181
19457500000,0.0490420698426897,0.0383010442866181
19471250000,0.047887408118106,0.0382388736878647
19485000000,0.0505918028926235,0.0381768191357469
19498750000,0.0490698530368181,0.0381148803699089
19512500000,0.0502696615881487,0.0380530571307491
19526250000,0.0510804412199106,0.0379913491594189
19540000000,0.0488035233329743,0.0379297561978211
19553750000,0.0499421198595907,0.0378682779886096
19567500000,0.0470579087769639,0.0378069142751873
19581250000,0.0531314303897142,0.0377456648017052
19595000000,0.0555209208957042,0.0376845293130612
19608750000,0.0562916701349111,0.0376235075548983
19622500000,0.0560709179111434,0.037562599273604
19636250000,0.0582634052875159,0.0375018042163084
19650000000,0.056320481223898,0.0374411221308829
19663750000,0.0619625633776845,0.0373805527659387
19677500000,0.0606007588838237,0.0373200958708254
19691250000,0.0563572684640599,0.03725975119563
19705000000,0.0546046774956543,0.0371995184911744
19718750000,0.0519256510365781,0.0371393975090149
19732500000,0.0506659926402319,0.03707938800144
19746250000,0.0509772190792916,0.037019489721469
19760000000,0.0508789911621905,0.0369597024228505
19773750000,0.0522476710650897,0.0369000258600606
19787500000,0.0489740456835773,0.0368404597883015
19801250000,0.0490641217971835,0.0367810039634995
19815000000,0.0494028813591275,0.0367216581423036
19828750000,0.0458106099285765,0.0366624220820836
19842500000,0.0461229211302077,0.0366032955409284
19856250000,0.0494079354646569,0.0365442782776445
19870000000,0.0499661326070268,0.0364853700517536
19883750000,0.0539045077757358,0.0364265706234915
19897500000,0.0550750401974924,0.0363678797538056
19911250000,0.052211614701944,0.0363092972043539
19925000000,0.04801692824749,0.036250822737502
19938750000,0.0504147064916054,0.0361924561163222
19952500000,0.0504768427859876,0.0361341971045912
19966250000,0.0472193854784663,0.0360760454667881
19980000000,0.0483807882240577,0.0360180009680925
19993750000,0.0480458517157071,0.0359600633743826
20007500000,0.0445952541847352,0.0359022324522331
20021250000,0.0463733442836893,0.0358445079689134
20035000000,0.0443576575510758,0.0357868896923851
20048750000,0.0453917360597712,0.0357293773913006
20062500000,0.0495980400763392,0.0356719708350007
20076250000,0.0488506335334447,0.035614669793512
20090000000,0.045252977775147,0.0355574740375459
20103750000,0.044291099540599,0.0355003833384958
20117500000,0.0456257137291202,0.0354433974684347
20131250000,0.0504890645826838,0.0353865162001137
20145000000,0.0484741611666772,0.0353297393069594
20158750000,0.048311768887552,0.035273066563072
20172500000,0.0494725457786871,0.0352164977432228
20186250000,0.0439985387840846,0.0351600326228521
20200000000,0.0463204164859032,0.0351036709780671
20213750000,0.04754733027037,0.0350474125856394
20227500000,0.0514337423046008,0.0349912572230031
20241250000,0.0508425614353697,0.034935204668252
20255000000,0.0522190675769489,0.034879254700138
20268750000,0.0455531849939418,0.0348234070980681
20282500000,0.0465246901755624,0.0347676616421026
20296250000,0.0433245872164304,0.0347120181129524
20310000000,0.0455521526027251,0.0346564762919769
20323750000,0.0405962808976241,0.0346010359611816
20337500000,0.0428943877524364,0.0345456969032159
20351250000,0.0401687042491644,0.0344904589013702
20365000000,0.0402429716575494,0.0344353217395741
20378750000,0.0356178635937849,0.0343802852023935
20392500000,0.0440011900802048,0.0343253490750288
20406250000,0.0390147319833219,0.0342705131433118
20420000000,0.0421098686893045,0.0342157771937039
20433750000,0.038406075892958,0.0341611410132931
20447500000,0.0414670955166276,0.0341066043897921
20461250000,0.0442816652934469,0.0340521671115352
20475000000,0.0439846225226094,0.0339978289674766
20488750000,0.0487333325642295,0.0339435897471873
20502500000,0.0438228405600162,0.0338894492408527
20516250000,0.0488956736490151,0.0338354072392708
20530000000,0.0481793805235975,0.0337814635338486
20543750000,0.0539166368006041,0.0337276179166005
20557500000,0.0489870125977178,0.0336738701801453
20571250000,0.0486335515842518,0.033620220117704
20585000000,0.0428436955158316,0.0335666675230972
20598750000,0.0422264987164968,0.0335132121907422
20612500000,0.0387725457203317,0.0334598539156512
20626250000,0.0439627665585421,0.0334065924934279
20640000000,0.0422258197203354,0.0333534277202657
20653750000,0.0421403905523382,0.033300359392945
20667500000,0.0342447027260328,0.0332473873088303
20681250000,0.0401639545217236,0.0331945112658678
20695000000,0.0401446172909616,0.0331417310625831
20708750000,0.0378335266155478,0.0330890464980786
20722500000,0.0428365712654969,0.0330364573720305
20736250000,0.0414148652586897,0.0329839634846869
20750000000,0.0419497389899516,0.0329315646368644
20763750000,0.0436143399576023,0.0328792606299466
20777500000,0.0429950922926867,0.0328270512658807
20791250000,0.0424141649054542,0.0327749363471751
20805000000,0.0465357866944515,0.0327229156768972
20818750000,0.0439932264536077,0.0326709890586702
20832500000,0.047116152579117,0.0326191562966714
20846250000,0.0457168356442738,0.0325674171956286
20860000000,0.0451289692189962,0.0325157715608186
20873750000,0.0462103717901114,0.0324642191980637
20887500000,0.0468559519243517,0.0324127599137297
20901250000,0.0454285573357219,0.0323613935147232
20915000000,0.0451659093309266,0.0323101198084891
20928750000,0.0390844702693929,0.0322589386030078
20942500000,0.040800261390412,0.0322078497067929
20956250000,0.0360135815281751,0.0321568529288886
20970000000,0.036452169889979,0.032105948078867
20983750000,0.03534218732036,0.0320551349668256
20997500000,0.0353633315716402,0.0320044134033851
21011250000,0.0355142712554541,0.0319537831996863
21025000000,0.0348724496206883,0.0319032441673881
21038750000,0.0368890868469018,0.0318527961186643
21052500000,0.0377862901083603,0.0318024388662019
21066250000,0.0411404769075918,0.031752172223198
21080000000,0.0413031997070978,0.0317019960033573
21093750000,0.044311545365527,0.0316519100208899
21107500000,0.0471177027078965,0.0316019140905086
21121250000,0.0480543301480059,0.0315520080274264
21135000000,0.0478503755860569,0.031502191647354
21148750000,0.0487655433931327,0.0314524647664973
21162500000,0.0477132220721087,0.031402827201555
21176250000,0.0441159618806936,0.031353278769716
21190000000,0.0403656581674689,0.0313038192886573
21203750000,0.0374974204875246,0.0312544485765408
21217500000,0.0376763016210915,0.0312051664520116
21231250000,0.0368521036134014,0.0311559727341951
21245000000,0.0361973022694025,0.0311068672426948
21258750000,0.0359041207480935,0.0310578497975897
21272500000,0.0288137263022744,0.031008920219432
21286250000,0.0339885658251323,0.0309600783292445
21300000000,0.0340200460098225,0.0309113239485185
21313750000,0.0330428834704259,0.0308626568992113
21327500000,0.0355519249501858,0.0308140770037434
21341250000,0.0336409533367219,0.0307655840849969
21355000000,0.0357900776684116,0.0307171779663123
21368750000,0.0386728779368313,0.0306688584714868
21382500000,0.0402229803971464,0.0306206254247717
21396250000,0.040633991807776,0.0305724786508699
21410000000,0.0397445123490749,0.0305244179749337
21423750000,0.0425724347317155,0.0304764432225628
21437500000,0.0387821657562682,0.0304285542198014
21451250000,0.0431170084866852,0.0303807507931362
21465000000,0.0461153499854427,0.0303330327694945
21478750000,0.0455476257222308,0.0302853999762409
21492500000,0.0423085404921183,0.0302378522411764
21506250000,0.0391962005238064,0.0301903893925348
21520000000,0.0379816031841996,0.0301430112589815
21533750000,0.0388756787641758,0.0300957176696107
21547500000,0.034165672477479,0.0300485084539432
21561250000,0.0367463622588594,0.0300013834419247
21575000000,0.0310095164495571,0.0299543424639228
21588750000,0.0325366592458749,0.0299073853507257
21602500000,0.0311204464866157,0.0298605119335393
21616250000,0.0291449317278571,0.0298137220439854
21630000000,0.0265869822721988,0.0297670155140997
21643750000,0.0297220107621883,0.029720392176329
21657500000,0.0308694905627835,0.0296738518635301
21671250000,0.0330632254670418,0.0296273944089667
21685000000,0.031949936973802,0.0295810196463082
21698750000,0.0351200418450134,0.0295347274096268
21712500000,0.0371489643796205,0.0294885175333959
21726250000,0.034886123533011,0.0294423898524882
21740000000,0.039719455631054,0.0293963442021731
21753750000,0.0422214429460283,0.0293503804181153
21767500000,0.0385591795311837,0.0293044983363724
21781250000,0.040976675452679,0.0292586977933929
21795000000,0.0397366818823714,0.0292129786260143
21808750000,0.0359194188056589,0.0291673406714615
21822500000,0.0358958339683896,0.0291217837673442
21836250000,0.0339996223821062,0.0290763077516554
21850000000,0.0372454204761814,0.0290309124627692
21863750000,0.0349900805137524,0.0289855977394392
21877500000,0.0351568759687853,0.0289403634207964
21891250000,0.0299538648000438,0.0288952093463473
21905000000,0.0318564673395326,0.0288501353559722
21918750000,0.0271069900128914,0.0288051412899231
21932500000,0.0278067763278161,0.0287602269888222
21946250000,0.0327866293327425,0.0287153922936597
21960000000,0.0333194600870753,0.0286706370457923
21973750000,0.0319981337307797,0.0286259610869413
21987500000,0.0339471591256077,0.0285813642591907
22001250000,0.0308474426172174,0.0285368464049857
22015000000,0.0342970196817283,0.0284924073671307
22028750000,0.0364024510975325,0.0284480469887876
22042500000,0.0376170383434487,0.0284037651134745
22056250000,0.0396349390427243,0.0283595615850631
22070000000,0.0369780422685716,0.028315436247778
22083750000,0.0395572024692597,0.0282713889461946
22097500000,0.0370169255218359,0.0282274195252371
22111250000,0.0361015895601847,0.0281835278301775
22125000000,0.0384483771511406,0.0281397137066337
22138750000,0.0336202171856814,0.0280959770005675
22152500000,0.0345089908036818,0.0280523175582838
22166250000,0.0346863005218607,0.0280087352264284
22180000000,0.0308108244827053,0.0279652298519865
22193750000,0.0277665824660861,0.0279218012822814
22207500000,0.0286073424312975,0.0278784493649729
22221250000,0.0290620180101456,0.0278351739480556
22235000000,0.0258917413292145,0.0277919748798575
22248750000,0.0254228692957963,0.0277488520090387
22262500000,0.024079838361517,0.0277058051845895
22276250000,0.0246779192753484,0.0276628342558294
22290000000,0.0293030590328657,0.0276199390724053
22303750000,0.0308268484405046,0.0275771194842903
22317500000,0.034121253669631,0.0275343753417822
22331250000,0.0359907072445317,0.027491706495502
22345000000,0.0365835679753671,0.0274491127963928
22358750000,0.0380881091774248,0.0274065940957181
22372500000,0.0361800602676739,0.0273641502450607
22386250000,0.035882875095703,0.0273217810963213
22400000000,0.0368313291008878,0.0272794865017169
22413750000,0.0359965655622137,0.0272372663137801
22427500000,0.0362451802712637,0.027195120385357
22441250000,0.0350385578144264,0.0271530485696068
22455000000,0.0344185832604602,0.0271110507199996
22468750000,0.0327301281485364,0.0270691266903162
22482500000,0.030711079583436,0.0270272763346458
22496250000,0.0324928134994956,0.0269854995073857
22510000000,0.0316119314580844,0.0269437960632393
22523750000,0.0267398982998832,0.0269021658572156
22537500000,0.0274733513448667,0.0268606087446275
22551250000,0.0291491485972565,0.0268191245810909
22565000000,0.0255905531483643,0.0267777132225236
22578750000,0.0237943280107582,0.0267363745251439
22592500000,0.0219354433229862,0.0266951083454698
22606250000,0.02446203486674,0.0266539145403176
22620000000,0.0302925924182889,0.026612792966801
22633750000,0.0262863522114238,0.0265717434823299
22647500000,0.0289711670187538,0.0265307659446096
22661250000,0.0301342143843788,0.0264898602116391
22675000000,0.0327824232908797,0.0264490261417111
22688750000,0.0344551733702184,0.0264082635934099
22702500000,0.0354183425101086,0.0263675724256111
22716250000,0.03475174629036,0.0263269524974803
22730000000,0.0330311778058918,0.0262864036684723
22743750000,0.0344269333229492,0.0262459257983299
22757500000,0.0361560196710077,0.0262055187470829
22771250000,0.0320227045482889,0.0261651823750477
22785000000,0.0319030404321097,0.0261249165428258
22798750000,0.0325643511756145,0.0260847211113029
22812500000,0.0300596877929293,0.0260445959416484
22826250000,0.0270527750842318,0.0260045408953141
22840000000,0.0277582685507214,0.0259645558340337
22853750000,0.0256736960768422,0.0259246406198214
22867500000,0.0258277553375991,0.0258847951149716
22881250000,0.024123972946257,0.0258450191820577
22895000000,0.0248176912778036,0.0258053126839314
22908750000,0.0253944836377114,0.0257656754837219
22922500000,0.0245533020998245,0.0257261074448351
22936250000,0.0258301156935245,0.0256866084309525
22950000000,0.0281570971722195,0.025647178306031
22963750000,0.029228283976784,0.0256078169343015
22977500000,0.0234754556268403,0.0255685241802687
22991250000,0.0280169519865728,0.0255292999087099
23005000000,0.0275620514183492,0.0254901439846746
23018750000,0.0305393899064948,0.0254510562734834
23032500000,0.0291423592919864,0.0254120366407278
23046250000,0.0277843097670327,0.0253730849522688
23060000000,0.0290243177464181,0.025334201074237
23073750000,0.027423815683858,0.0252953848730313
23087500000,0.0268669910882355,0.0252566362153184
23101250000,0.02764881396541,0.0252179549680323
23115000000,0.0235687883366042,0.0251793409983736
23128750000,0.0280898717946622,0.0251407941738085
23142500000,0.0272227465266204,0.0251023143620687
23156250000,0.0284750288239214,0.0250639014311504
23170000000,0.0269697893762449,0.0250255552493139
23183750000,0.0246507411894598,0.0249872756850829
23197500000,0.0225221898155842,0.0249490626072438
23211250000,0.0255407697008487,0.0249109158848452
23225000000,0.0255021655899659,0.0248728353871977
23238750000,0.0262675513248739,0.0248348209838726
23252500000,0.0262969173803455,0.0247968725447019
23266250000,0.0269235588810326,0.0247589899397776
23280000000,0.0280779672538365,0.0247211730394511
23293750000,0.025830057828571,0.0246834217143327
23307500000,0.0297287734322163,0.0246457358352913
23321250000,0.0299738338595602,0.0246081152734533
23335000000,0.0292148529145254,0.0245705599002028
23348750000,0.0274204715167336,0.0245330695871807
23362500000,0.0256562363427989,0.0244956442062842
23376250000,0.0262579510824411,0.0244582836296664
23390000000,0.0236162384374627,0.024420987729736
23403750000,0.0237156992686721,0.0243837563791567
23417500000,0.0218713479555365,0.0243465894508464
23431250000,0.02439231153315,0.0243094868179774
23445000000,0.0203579187427398,0.0242724483539754
23458750000,0.0229411903322122,0.0242354739325195
23472500000,0.021097553134603,0.0241985634275413
23486250000,0.0199872102049251,0.0241617167132249
23500000000,0.0201695877863412,0.0241249336640064
23513750000,0.0258871299191866,0.0240882141545734
23527500000,0.0276264153708438,0.0240515580598644
23541250000,0.0264781808504946,0.0240149652550687
23555000000,0.0262054121512796,0.0239784356156261
23568750000,0.0259998660783965,0.0239419690172262
23582500000,0.023959764353487,0.0239055653358083
23596250000,0.0221024699317402,0.0238692244475607
23610000000,0.026111907581401,0.0238329462289208
23623750000,0.0245253946876961,0.0237967305565742
23637500000,0.0259329187066084,0.0237605773074548
23651250000,0.0261619508180787,0.0237244863587443
23665000000,0.0251739959323799,0.0236884575878717
23678750000,0.0249821163892855,0.0236524908725132
23692500000,0.0273455670911269,0.0236165860905918
23706250000,0.0218791096142804,0.0235807431202769
23720000000,0.0250911563064372,0.0235449618399839
23733750000,0.0231885777817231,0.0235092421283742
23747500000,0.0227364599927089,0.0234735838643546
23761250000,0.0184400352041157,0.023437986927077
23775000000,0.0230568106150647,0.0234024511959382
23788750000,0.0205105828953333,0.0233669765505798
23802500000,0.0202846449044542,0.0233315628708874
23816250000,0.0223266968886721,0.0232962100369906
23830000000,0.0230638480043547,0.023260917929263
23843750000,0.0205045881693139,0.0232256864283211
23857500000,0.020732751196927,0.0231905154150251
23871250000,0.0219829905997348,0.0231554047704776
23885000000,0.0225784777547516,0.0231203543760241
23898750000,0.0258803882102627,0.0230853641132522
23912500000,0.0248585024092841,0.0230504338639917
23926250000,0.0241906942190833,0.023015563510314
23940000000,0.0225080746826914,0.0229807529345321
23953750000,0.022920953898936,0.0229460020192005
23967500000,0.0218731906819992,0.0229113106471143
23981250000,0.0209460849178607,0.0228766787013097
23995000000,0.0209727266289973,0.0228421060650631
24008750000,0.0217761633814839,0.0228075926218913
24022500000,0.0227171756764528,0.0227731382555513
24036250000,0.0223643874370576,0.0227387428500396
24050000000,0.0226898153529586,0.0227044062895922
24063750000,0.0212276716583124,0.0226701284586846
24077500000,0.0183411015388182,0.0226359092420312
24091250000,0.0192905029094764,0.0226017485245853
24105000000,0.0218451742373218,0.0225676461915387
24118750000,0.0191848786934956,0.0225336021283215
24132500000,0.0207883573252326,0.0224996162206022
24146250000,0.0200126405453432,0.0224656883542868
24160000000,0.0231732474751586,0.0224318184155193
24173750000,0.0234636457997281,0.0223980062906808
24187500000,0.0244597610824692,0.0223642518663899
24201250000,0.0240365315932587,0.022330555029502
24215000000,0.0218955046331552,0.0222969156671094
24228750000,0.0211652763214669,0.0222633336665408
24242500000,0.0220884392911843,0.0222298089153613
24256250000,0.0207315718826025,0.022196341301372
24270000000,0.0223838876518057,0.0221629307126101
24283750000,0.0230021593733964,0.0221295770373481
24297500000,0.024641195477028,0.0220962801640942
24311250000,0.0220218892178538,0.0220630399815917
24325000000,0.0223733403539322,0.0220298563788189
24338750000,0.0184008271596067,0.021996729244989
24352500000,0.0159793359116224,0.0219636584695496
24366250000,0.0196747675681717,0.0219306439421826
24380000000,0.0172805469968336,0.0218976855528041
24393750000,0.0196875091782635,0.0218647831915642
24407500000,0.0186877516206746,0.0218319367488465
24421250000,0.0234725530379135,0.0217991461152681
24435000000,0.0174982206653386,0.0217664111816794
24448750000,0.0184322261150643,0.0217337318391638
24462500000,0.0173973990684522,0.0217011079790373
24476250000,0.0220729649740417,0.0216685394928488
24490000000,0.0201127417196348,0.0216360262723794
24503750000,0.0189500588387498,0.0216035682096421
24517500000,0.0231378047539104,0.0215711651968822
24531250000,0.0185517324755635,0.0215388171265764
24545000000,0.0246815481004472,0.0215065238914329
24558750000,0.0277697415978139,0.0214742853843913
24572500000,0.0227682675872904,0.0214421014986219
24586250000,0.0235640621426693,0.0214099721275259
24600000000,0.0187804356543396,0.0213778971647352
24613750000,0.019166968903057,0.0213458765041116
24627500000,0.0215189348998325,0.0213139100397474
24641250000,0.0206504232029851,0.0212819976659645
24655000000,0.0174093841590448,0.0212501392773144
24668750000,0.0162833899027578,0.021218334768578
24682500000,0.0163361204969468,0.0211865840347653
24696250000,0.0155190880928657,0.0211548869711152
24710000000,0.0172542051326062,0.0211232434730954
24723750000,0.0169255197311858,0.0210916534364016
24737500000,0.0203413639009912,0.021060116756958
24751250000,0.017742203908847,0.0210286333309165
24765000000,0.019630183657326,0.0209972030546568
24778750000,0.0180391347624391,0.0209658258247859
24792500000,0.0225482571778941,0.0209345015381379
24806250000,0.0204543868464396,0.020903230091774
24820000000,0.0188305294770491,0.0208720113829817
24833750000,0.0198472662050405,0.0208408453092753
24847500000,0.021134164271901,0.0208097317683948
24861250000,0.0187653207413141,0.0207786706583063
24875000000,0.019884291649337,0.0207476618772014
24888750000,0.0208694136097173,0.020716705323497
24902500000,0.0213141541931709,0.0206858008958351
24916250000,0.0200788835641773,0.0206549484930824
24930000000,0.0174632340891228,0.0206241480143302
24943750000,0.0186580300324103,0.0205933993588939
24957500000,0.0169824382909735,0.0205627024263129
24971250000,0.0200165622188726,0.0205320571163503
24985000000,0.0152626022418829,0.0205014633289925
24998750000,0.0198107205111163,0.020470920964449
25012500000,0.0191859939264416,0.0204404299231521
25026250000,0.0173138944536416,0.0204099901057567
25040000000,0.0184664738393429,0.0203796014131398
25053750000,0.0202437030001732,0.0203492637464003
25067500000,0.0205107500039303,0.0203189770068588
25081250000,0.0202797688353386,0.0202887410960571
25095000000,0.0182655706848807,0.0202585559157582
25108750000,0.0199971658305471,0.0202284213679456
25122500000,0.0201782492391206,0.0201983373548234
25136250000,0.0227968562030409,0.0201683037788154
25150000000,0.0189510022811006,0.0201383205425657
25163750000,0.0199592122038105,0.0201083875489374
25177500000,0.0231480554521676,0.0200785047010129
25191250000,0.0220108161102696,0.0200486719020933
25205000000,0.0222468121965875,0.0200188890556985
25218750000,0.0208266428130136,0.0199891560655661
25232500000,0.0159777650863626,0.0199594728356517
25246250000,0.0164506868535897,0.0199298392701285
25260000000,0.0154127855868633,0.0199002552733867
25273750000,0.0166456458556604,0.0198707207500333
25287500000,0.0145043468941987,0.0198412356048919
25301250000,0.0149188179489377,0.019811799743002
25315000000,0.0159366480077849,0.019782413069619
25328750000,0.015366097691477,0.0197530754902136
25342500000,0.0174537996764788,0.0197237869104719
25356250000,0.0195705589301431,0.0196945472362942
25370000000,0.0184486297989935,0.0196653563737955
25383750000,0.0228543218316585,0.0196362142293046
25397500000,0.0195356810820729,0.0196071207093641
25411250000,0.0211038933460375,0.0195780757207297
25425000000,0.0212606776145724,0.01954907917037
25438750000,0.0206067606052443,0.019520130965466
25452500000,0.0195410694082762,0.0194912310134112
25466250000,0.0223508695029987,0.0194623792218103
25480000000,0.0195007774356204,0.0194335754984799
25493750000,0.0215766966706626,0.0194048197514473
25507500000,0.0188385027091903,0.0193761118889503
25521250000,0.0197127199837795,0.0193474518194372
25535000000,0.0194413517587979,0.0193188394515659
25548750000,0.020820869099557,0.0192902746942038
25562500000,0.0169384391160016,0.0192617574564272
25576250000,0.0122426446062322,0.0192332876475212
25590000000,0.0140822975531214,0.019204865176979
25603750000,0.0165827313323926,0.0191764899545017
25617500000,0.0148796005516801,0.0191481618899978
25631250000,0.0136204451558984,0.0191198808935825
25645000000,0.0145266665798725,0.019091646875578
25658750000,0.0190417004116517,0.0190634597465124
25672500000,0.0161110499293059,0.0190353194171196
25686250000,0.017781879947475,0.0190072257983389
25700000000,0.0149797178533037,0.0189791788013144
25713750000,0.0173272236270616,0.0189511783373946
25727500000,0.0200767103213274,0.0189232243181323
25741250000,0.0160760151376521,0.0188953166552836
25755000000,0.0192473582046246,0.018867455260808
25768750000,0.0204354863021293,0.0188396400468677
25782500000,0.0212866929441368,0.0188118709258271
25796250000,0.0243131952840611,0.0187841478102525
25810000000,0.0217395305690417,0.0187564706129117
25823750000,0.0213371905074589,0.0187288392467734
25837500000,0.0221917104456737,0.0187012536250067
25851250000,0.0218447696033101,0.0186737136609811
25865000000,0.0185906678805891,0.0186462192682655
25878750000,0.0194680835899651,0.0186187703606278
25892500000,0.0160624697221686,0.018591366852035
25906250000,0.014976452213593,0.0185640086566521
25920000000,0.0155527897272186,0.0185366956888419
25933750000,0.0139987802262623,0.0185094278631646
25947500000,0.0160545493527001,0.0184822050943772
25961250000,0.0147940755685682,0.0184550272974331
25975000000,0.0138757598688496,0.0184278943874818
25988750000,0.0134293072147511,0.0184008062798679
26002500000,0.0150314070303517,0.0183737628901312
26016250000,0.0142354329309304,0.0183467641340062
26030000000,0.0179531862210237,0.018319809927421
26043750000,0.0183765243796837,0.0182929001864975
26057500000,0.0175525369368662,0.0182660348275506
26071250000,0.0207683300222815,0.018239213767088
26085000000,0.0179184532195513,0.0182124369218091
26098750000,0.0170184824939971,0.0181857042086053
26112500000,0.0169374272047886,0.0181590155445589
26126250000,0.0174940129861425,0.0181323708469429
26140000000,0.0171225679625737,0.0181057700332205
26153750000,0.0205284833810236,0.0180792130210446
26167500000,0.0187505184568894,0.018052699728257
26181250000,0.0188471008442414,0.0180262300728884
26195000000,0.0184099228439996,0.0179998039731577
26208750000,0.0162025014467969,0.0179734213474714
26222500000,0.0162771840317095,0.0179470821144232
26236250000,0.0167906737501767,0.0179207861927933
26250000000,0.0148680342153704,0.0178945335015484
26263750000,0.0169923481549283,0.0178683239598405
26277500000,0.0166977765872351,0.0178421574870072
26291250000,0.0172564382460025,0.0178160340025703
26305000000,0.0155468466428516,0.0177899534262361
26318750000,0.0170562801622985,0.0177639156778944
26332500000,0.0166765118374823,0.017737920677618
26346250000,0.0164818725124741,0.0177119683456627
26360000000,0.0168743586327051,0.017686058602466
26373750000,0.0178788957113549,0.0176601913686472
26387500000,0.0181455738321197,0.0176343665650067
26401250000,0.0183980923340782,0.0176085841125255
26415000000,0.0192736991748076,0.0175828439323645
26428750000,0.0200027636405315,0.0175571459458643
26442500000,0.0193962480673859,0.0175314900745445
26456250000,0.0192065168556778,0.0175058762401031
26470000000,0.0185134135414321,0.0174803043644162
26483750000,0.0150330554983474,0.0174547743695374
26497500000,0.016547951772174,0.0174292861776971
26511250000,0.0148101681125803,0.0174038397113024
26525000000,0.0171413237256785,0.0173784348929359
26538750000,0.0156229492860607,0.0173530716453561
26552500000,0.0162586777576052,0.017327749891496
26566250000,0.0173298732820756,0.017302469554463
26580000000,0.0127088041823635,0.0172772305575384
26593750000,0.014121657501031,0.0172520328241769
26607500000,0.0175858360817373,0.0172268762780059
26621250000,0.0133091057943815,0.0172017608428249
26635000000,0.0155289022993885,0.0171766864426053
26648750000,0.0156941419299836,0.0171516530014898
26662500000,0.0199442293633184,0.0171266604437916
26676250000,0.0202316792451394,0.0171017086939942
26690000000,0.0190883820924193,0.0170767976767506
26703750000,0.0203726263754995,0.0170519273168832
26717500000,0.0188291214798997,0.0170270975393826
26731250000,0.0190788079721226,0.0170023082694078
26745000000,0.0163520897988829,0.0169775594322852
26758750000,0.0134223274322675,0.0169528509535083
26772500000,0.015837298897383,0.016928182758737
26786250000,0.0167119504315091,0.0169035547737972
26800000000,0.0138682395667937,0.0168789669246804
26813750000,0.0156561575425565,0.0168544191375428
26827500000,0.015171720693375,0.0168299113387053
26841250000,0.0173869332686931,0.0168054434546524
26855000000,0.0144244897295082,0.0167810154120322
26868750000,0.0123961840515117,0.0167566271376554
26882500000,0.0179036652716351,0.0167322785584952
26896250000,0.0176586540993445,0.0167079696016867
26910000000,0.0175116853258203,0.0166837001945261
26923750000,0.0177736757339197,0.0166594702644703
26937500000,0.0154014982768406,0.0166352797391367
26951250000,0.0154184037891715,0.0166111285463023
26965000000,0.0158822750621864,0.0165870166139033
26978750000,0.0138712421195417,0.0165629438700346
26992500000,0.0174654485715236,0.0165389102429493
27006250000,0.0138752886168794,0.0165149156610582
27020000000,0.019924451304639,0.0164909600529291
27033750000,0.0212580384860553,0.0164670433472867
27047500000,0.0247941871295394,0.0164431654730116
27061250000,0.0202266527840467,0.01641932635914
27075000000,0.0184160024630665,0.0163955259348635
27088750000,0.0172748363950621,0.0163717641295279
27102500000,0.01338711639302,0.0163480408726334
27116250000,0.0144561057628243,0.0163243560938335
27130000000,0.0141544739797554,0.0163007097229351
27143750000,0.0139261687898944,0.0162771016898974
27157500000,0.0138917629224622,0.0162535319248317
27171250000,0.0162055599159194,0.0162300003580009
27185000000,0.0137690901885787,0.0162065069198191
27198750000,0.0187573971834899,0.0161830515408507
27212500000,0.015070175263248,0.0161596341518102
27226250000,0.0148036616210554,0.0161362546835619
27240000000,0.0119056021325198,0.0161129130671189
27253750000,0.01428494703731,0.0160896092336428
27267500000,0.0144280829449523,0.0160663431144437
27281250000,0.0164135052054015,0.0160431146409787
27295000000,0.016658157632886,0.0160199237448525
27308750000,0.0163176459177651,0.0159967703578161
27322500000,0.0160889070137963,0.0159736544117666
27336250000,0.017466452903221,0.0159505758387469
27350000000,0.015383918414993,0.0159275345709449
27363750000,0.013459129158813,0.0159045305406931
27377500000,0.0168135886964685,0.0158815636804683
27391250000,0.0141844458599609,0.015858633922891
27405000000,0.0145441240369693,0.0158357412007247
27418750000,0.0157752507067565,0.0158128854468759
27432500000,0.0143113070654708,0.0157900665943931
27446250000,0.0138894858491682,0.0157672845764667
27460000000,0.015452277585078,0.0157445393264285
27473750000,0.0136978717021406,0.0157218307777509
27487500000,0.0117709597230723,0.0156991588640469
27501250000,0.0122710079745762,0.0156765235190692
27515000000,0.0124268273483782,0.0156539246767101
27528750000,0.0154972636065154,0.0156313622710009
27542500000,0.0168233499670127,0.015608836236111
27556250000,0.017027454533217,0.0155863465063485
27570000000,0.0163069712578203,0.0155638930161584
27583750000,0.0143617043730208,0.0155414757001235
27597500000,0.014312025441224,0.0155190944929627
27611250000,0.0135639852023286,0.0154967493295314
27625000000,0.0172416766312133,0.0154744401448209
27638750000,0.0172510270595594,0.0154521668739575
27652500000,0.01687425169572,0.0154299294522026
27666250000,0.0167514703796295,0.0154077278149521
27680000000,0.0194798164012696,0.0153855618977357
27693750000,0.0194295236619718,0.0153634316362166
27707500000,0.015335150691358,0.0153413369661915
27721250000,0.0163058380547133,0.0153192778235893
27735000000,0.0133786935957185,0.0152972541444715
27748750000,0.0137961567167548,0.0152752658650312
27762500000,0.0127098317985451,0.015253312921593
27776250000,0.0141150836758639,0.0152313952506124
27790000000,0.0148256365646105,0.0152095127886754
27803750000,0.0165192141253211,0.0151876654724981
27817500000,0.0122937876268831,0.0151658532389265
27831250000,0.0155897250321447,0.0151440760249354
27845000000,0.0132271741931672,0.015122333767629
27858750000,0.00932817346119848,0.0151006264042396
27872500000,0.0129944801781984,0.0150789538721274
27886250000,0.0152865012740088,0.0150573161087805
27900000000,0.0183842234630409,0.0150357130518141
27913750000,0.0165899681622244,0.0150141446389701
27927500000,0.0161772567269495,0.0149926108081169
27941250000,0.0162773592202748,0.0149711114972488
27955000000,0.0157605031365389,0.0149496466444858
27968750000,0.0148806319455907,0.014928216188073
27982500000,0.013981857631075,0.0149068200663802
27996250000,0.0125100090248627,0.0148854582179018
28010000000,0.012651628402795,0.0148641305812561
28023750000,0.014890034416053,0.0148428370951851
28037500000,0.0156589767598563,0.0148215776985539
28051250000,0.0139389360628001,0.0148003523303507
28065000000,0.0139111980827625,0.0147791609296858
28078750000,0.0119049181608719,0.0147580034357918
28092500000,0.0134099610931249,0.0147368797880233
28106250000,0.0119822607695041,0.0147157899258556
28120000000,0.0127761582933525,0.0146947337888856
28133750000,0.0119213657027877,0.0146737113168305
28147500000,0.0137734559732291,0.0146527224495276
28161250000,0.0156446800293716,0.0146317671269345
28175000000,0.0154474373969083,0.0146108452891278
28188750000,0.0149337916873486,0.0145899568763036
28202500000,0.0153515313601067,0.0145691018287767
28216250000,0.0175773164817344,0.0145482800869802
28230000000,0.0138071041923612,0.0145274915914656
28243750000,0.0178834249274998,0.0145067362829017
28257500000,0.0161061312340446,0.014486014102075
28271250000,0.0181165327662113,0.0144653249898888
28285000000,0.0186223532970545,0.0144446688873635
28298750000,0.0160636680959462,0.0144240457356353
28312500000,0.0175022789890397,0.0144034554759567
28326250000,0.0129326190167761,0.0143828980496959
28340000000,0.0152975546522718,0.0143623733983364
28353750000,0.0088331202588815,0.0143418814634766
28367500000,0.0120950979384807,0.0143214221868296
28381250000,0.0130460628512647,0.0143009955102231
28395000000,0.0109346609925675,0.0142806013755984
28408750000,0.0120363555329806,0.0142602397250108
28422500000,0.0134059581059754,0.0142399105006288
28436250000,0.0114342435684156,0.0142196136447341
28450000000,0.0143986295578757,0.0141993490997211
28463750000,0.0120730170607426,0.0141791168080965
28477500000,0.0143093985276094,0.0141589167124793
28491250000,0.0137989182578129,0.0141387487556001
28505000000,0.0130986236621273,0.0141186128803012
28518750000,0.0156454890861734,0.014098509029536
28532500000,0.0164707575202009,0.0140784371463687
28546250000,0.0178024226509199,0.0140583971739742
28560000000,0.020689823415445,0.0140383890556377
28573750000,0.0175389696190082,0.0140184127347543
28587500000,0.0149887206491019,0.0139984681548289
28601250000,0.0145164844251499,0.0139785552594756
28615000000,0.0121681107446127,0.0139586739924179
28628750000,0.0145724301998749,0.013938824297488
28642500000,0.0123306923376928,0.0139190061186265
28656250000,0.0129893050501433,0.0138992193998825
28670000000,0.0148256734116476,0.013879464085413
28683750000,0.0145574746396812,0.0138597401194826
28697500000,0.0146327939544839,0.0138400474464634
28711250000,0.0117976095440215,0.0138203860108345
28725000000,0.0126153199573074,0.0138007557571823
28738750000,0.00736082496899417,0.0137811566301994
28752500000,0.00945984780445163,0.0137615885746847
28766250000,0.0102972534367424,0.0137420515355435
28780000000,0.00981543531122872,0.0137225454577867
28793750000,0.0113144439798849,0.0137030702865307
28807500000,0.0123108599500274,0.0136836259669974
28821250000,0.0112397854744787,0.0136642124445133
28835000000,0.0125732740187406,0.0136448296645103
28848750000,0.0132823702380192,0.0136254775725241
28862500000,0.0125055524057031,0.0136061561141953
28876250000,0.0146767447940837,0.0135868652352681
28890000000,0.0159196526918103,0.0135676048815906
28903750000,0.0164176739054489,0.0135483749991145
28917500000,0.0142612515860408,0.0135291755338946
28931250000,0.0179013145265072,0.0135100064320888
28945000000,0.0161133738711224,0.0134908676399579
28958750000,0.0139024234094853,0.0134717591038651
28972500000,0.0144568631799788,0.0134526807702759
28986250000,0.00960140007127092,0.0134336325857581
29000000000,0.012839985053851,0.013414614496981
29013750000,0.0136689429576013,0.0133956264507159
