Repository: liurende/wood-dielectric-inversion

# Wood Dielectric Inversion

木材纹理方向对微波介电特性影响的反演研究。基于 Keysight VNA 测得的 S21 透射数据，通过 Fabry-Perot 传输模型和多种全局优化算法，提取木材在 18–44 GHz 频段的复介电常数。

## 目录结构

```
D:\woods\
├── run_wood_inversion.m     # 主反演脚本 (含全部算法实现)
├── load_measurement.m       # Keysight VNA CSV 数据读取器
├── plot_wood_comparison.m   # 对比图生成 (独立运行)
├── n_scan_diagnosis.m       # 频率指数 n 扫描诊断工具 (独立运行)
├── lzmwoods\                # 原始测量数据
│   ├── air1.csv / air2.csv / air3.csv   # 空气透射参考 (用于归一化)
│   ├── 0_垂直.csv / 0_平行.csv          # 大木方 (截面大, 纹理方向对比)
│   ├── 1_垂直.csv / 1_平行.csv          # 小木块 (~120mm 厚)
│   └── results_Wood\                    # 反演结果输出目录
│       ├── Data_*_Proposed.mat          # DE-CMA-ES 混合算法结果
│       ├── Data_*_DE.mat / Data_*_CMA.mat ...
│       └── *.png                        # 诊断图和对比图
└── .gitignore
```

## 数据格式

CSV 文件来自 Keysight VNA，`load_measurement.m` 自动解析以下列:

| 列 | 说明 |
|----|------|
| Freq_Hz_ / Freq(Hz) / Frequency | 频率 (Hz) |
| S21(DB) / S21_DB | S21 幅度 (dB) |
| S21(DEG) / S21_DEG / Phase | S21 相位 (deg) |

所有 CSV 必须有 `BEGIN` 行或直接以表头行开始。空气参考文件命名需匹配 `air*.csv` 模式，材料文件为其余 `.csv`。

## 物理模型

### 损耗正切模型 (木材专用)

$$ε^*(f) = ε_r · (1 - j · \tanδ(f))$$

$$\tanδ(f) = \tanδ_{ref} · (f / f_{ref})^n$$

其中 $f_{ref} = 30$ GHz。优化参数为 **4 维**:

| 参数 | 含义 | 典型范围 |
|------|------|----------|
| ε_r | 相对介电常数实部 | 1.5 – 8.0 |
| log10(tanδ_ref) | 参考频率处损耗正切对数 | -3.0 – -0.1 |
| n | 损耗频率色散指数 | -1.5 – 1.5 |
| d | 样品厚度 (m) | 0.10 – 0.50 |

### Fabry-Perot 传输公式

$$T(f) = E · \frac{1 - R^2}{1 - R^2 · E^2}$$

$$E = e^{-γ · d}, \quad γ = j\frac{ω}{c_0}\sqrt{ε^*}, \quad R = \frac{\sqrt{ε^*} - 1}{\sqrt{ε^*} + 1}$$

### 与旧石材模型的区别

旧模型 `eps* = ε_r - j·σ·f^dex/(ε₀·ω)` 适用于导电/半导体材料。木材是介质材料，用损耗正切模型更合适——损耗来自分子弛豫而非电导率。

## 优化算法 (5 种)

| 算法 | 函数名 | 特点 |
|------|--------|------|
| **DE-CMA-ES (Proposed)** | `Hybrid_DE_CMA_ES_Paper_Solver` | 混合差分进化 + 协方差矩阵自适应，每60代交换精英解 |
| **DE** | `Standard_DE_Solver` | 标准差分进化 |
| **CMA-ES** | `Standard_CMA_ES_Solver` | 协方差矩阵自适应进化策略 |
| **GA** | `Standard_GA_Solver` | 遗传算法 (SBX交叉) |
| **PSO** | `Standard_PSO_Solver` | 粒子群优化 |

所有算法共享 LHS-OBL (拉丁超立方采样 + 对立学习) 初始种群策略。

## 代价函数

$$J = 0.5 · mean(L_{mag}) + 0.25 · mean(L_{phase}) + 0.3 · d_{err}^2 + 0.05 · d_{norm}^2$$

- **Huber 损失**: 小残差用 MSE (L2)，大残差用 MAE (L1)，对异常频点鲁棒
- **群延迟约束**: 通过 IFFT 首达峰估计光学路径 `τ_group = n'·d/c₀`，打破 d 与 tanδ 的简并
- **厚度正则化**: 将厚度约束在用户给定范围内

## 预处理流程

```
原始 S21 ──→ 插值到空气参考频率轴 ──→ S21_mat / S21_air (归一化)
                                    │
                                    ├── IFFT 群延迟估计 (仅用于相位校正, 不做门控!)
                                    │
                                    ├── 截取 |S21| > -80 dB 频段
                                    │
                                    ├── Savitzky-Golay 平滑 (2阶, 窗宽 ~N/8)
                                    │
                                    └── 降采样到 ~1000 频点 ──→ 优化器
```

**重要**: 木材是高损耗材料 (S21 < -60 dB)，时域门控会破坏信号。此脚本不做门控，仅用群延迟校正 2π 相位模糊。

## 使用方法

### 1. 全自动批量反演

```matlab
% 在 run_wood_inversion.m 中设置 WORK_MODE = 1
% 确认数据路径:
%   dataDir = 'D:\woods\lzmwoods';
% 确认厚度边界 (大木方 150-500mm, 小木块 100-140mm):
%   lb_default / ub_default, lb_small / ub_small

run_wood_inversion
```

对每个样品依次运行 5 种算法，结果保存为 `results_Wood/Data_<样品>_<算法>.mat`。

### 2. 生成对比图

```matlab
% 前提: 已运行反演, results_Wood/ 下有 .mat 结果文件
plot_wood_comparison
```

输出 4 张图:
- `Wood_Fitting_Comparison.png` — 实测 vs 拟合 (2×2)
- `Wood_Texture_Comparison.png` — 垂直/平行纹理叠加对比
- `Wood_Convergence.png` — 5 算法收敛曲线
- `Wood_Parameter_BarChart.png` — 介电参数条形图

### 3. n 指数扫描诊断

```matlab
n_scan_diagnosis
```

固定 n 值 (-1.5 到 0.5)，对 ε_r、tanδ、d 做 fmincon 优化，绘制 cost vs n 曲线。用于检查损耗模型的频率依赖性是否合理。

### 4. 仅出汇总表 (不重新跑反演)

```matlab
% 设置 WORK_MODE = 2, 然后:
run_wood_inversion
```

## 依赖

- MATLAB R2018b 或更高版本
- 需以下工具箱:
  - Statistics and Machine Learning Toolbox (`lhsdesign`)
  - Signal Processing Toolbox (`sgolayfilt`)
  - Optimization Toolbox (`fmincon`, 仅 `n_scan_diagnosis.m` 需要)

## 结果解读

每个 `.mat` 文件包含:

| 字段 | 说明 |
|------|------|
| `fGHz` | 频率轴 (GHz) |
| `ym_raw` | 实测 |S21| 幅度 |
| `fit_mag` | 模型拟合 |T(f)| |
| `loss_curve` | 优化过程 cost 下降曲线 |
| `params` | [ε_r, log10(tanδ_ref), n, d] |
| `rmse` | 最终 RMSE (dB) |

**已知局限**: 损耗正切幂律模型当 n ≈ -1 时，衰减系数 α 近似与频率无关，导致 |T(f)| 在频段内近似平坦。实测数据通常有 10+ dB 的频变，当前模型无法完全复现。进一步改进可考虑 **Debye 弛豫模型** (增加弛豫频率参数) 来捕捉木材水分含量的色散特征。

File: 折射/非洲柚木.csv (part 1 of 2)
!CSV A.01.01
!Keysight Technologies,P9377B,MY61100645,A.17.60.13
!Date: Wednesday, July 02, 2025 19:29:43
!Source: Standard

BEGIN CH1_DATA
Freq(Hz),S21(DB),S21(DEG)
18000000000,-29.80097,51.684204
18013750000,-29.862558,-8.2852869
18027500000,-29.90539,-68.65638
18041250000,-29.943159,-128.41457
18055000000,-29.886078,171.89966
18068750000,-29.701094,111.3929
18082500000,-29.627304,50.342796
18096250000,-29.602818,-10.772734
18110000000,-29.76527,-72.182831
18123750000,-29.799164,-132.17355
18137500000,-29.780603,168.04707
18151250000,-29.77935,108.60358
18165000000,-29.6618,48.2467
18178750000,-29.588047,-12.787784
18192500000,-29.522581,-74.227394
18206250000,-29.580591,-135.60985
18220000000,-29.660837,164.13997
18233750000,-29.668627,104.16142
18247500000,-29.71866,43.681942
18261250000,-29.743633,-16.227196
18275000000,-29.61624,-76.86702
18288750000,-29.530672,-137.41431
18302500000,-29.498857,161.86337
18316250000,-29.485643,100.0571
18330000000,-29.604393,39.616718
18343750000,-29.714682,-20.576101
18357500000,-29.780159,-80.728577
18371250000,-29.823631,-140.37592
18385000000,-29.695162,159.88202
18398750000,-29.535162,99.138275
18412500000,-29.501143,38.373791
18426250000,-29.479372,-23.122845
18440000000,-29.603243,-84.148285
18453750000,-29.733242,-144.32669
18467500000,-29.800886,156.15102
18481250000,-29.786081,96.667259
18495000000,-29.651751,36.638149
18508750000,-29.47683,-24.200985
18522500000,-29.4722,-85.567856
18536250000,-29.523144,-146.42838
18550000000,-29.594816,153.30603
18563750000,-29.737047,92.97876
18577500000,-29.715961,33.28138
18591250000,-29.634937,-26.805462
18605000000,-29.517151,-87.092903
18618750000,-29.483728,-148.02153
18632500000,-29.450838,151.4312
18646250000,-29.429207,89.860229
18660000000,-29.533676,29.780926
18673750000,-29.573351,-30.484133
18687500000,-29.65476,-90.847839
18701250000,-29.650898,-150.26064
18715000000,-29.543819,149.83934
18728750000,-29.463867,88.838348
18742500000,-29.39389,27.765884
18756250000,-29.502567,-32.592709
18770000000,-29.606916,-93.661972
18783750000,-29.688076,-153.85693
18797500000,-29.664442,146.7674
18811250000,-29.615215,86.817078
18825000000,-29.528141,26.874155
18838750000,-29.436432,-34.435413
18852500000,-29.447466,-95.508408
18866250000,-29.458534,-155.69724
18880000000,-29.602242,143.6582
18893750000,-29.58857,84.060143
18907500000,-29.594906,23.935114
18921250000,-29.465302,-36.319077
18935000000,-29.423712,-96.703194
18948750000,-29.384092,-157.69054
18962500000,-29.468658,141.90125
18976250000,-29.466816,80.89151
18990000000,-29.502298,20.697638
19003750000,-29.576765,-39.547581
19017500000,-29.563799,-99.1819
19031250000,-29.518288,-159.67903
19045000000,-29.512047,140.49506
19058750000,-29.4645,79.673859
19072500000,-29.386236,19.202318
19086250000,-29.449026,-41.661263
19100000000,-29.535427,-102.11105
19113750000,-29.5931,-161.95808
19127500000,-29.580435,138.11548
19141250000,-29.59326,78.166954
19155000000,-29.451323,18.359596
19168750000,-29.376087,-42.767067
19182500000,-29.398407,-103.75261
19196250000,-29.498493,-164.43167
19210000000,-29.549244,135.35794
19223750000,-29.582363,75.980637
19237500000,-29.50326,15.554457
19251250000,-29.467529,-45.021023
19265000000,-29.392576,-105.49969
19278750000,-29.499348,-166.21487
19292500000,-29.509691,133.47493
19306250000,-29.508295,73.069733
19320000000,-29.538618,12.821727
19333750000,-29.643332,-47.189461
19347500000,-29.610041,-107.32006
19361250000,-29.653479,-167.71547
19375000000,-29.600128,132.42805
19388750000,-29.604933,71.815033
19402500000,-29.527731,11.640355
19416250000,-29.612118,-49.567276
19430000000,-29.669418,-109.58305
19443750000,-29.712656,-169.3788
19457500000,-29.750309,131.00674
19471250000,-29.690948,71.580009
19485000000,-29.644716,10.732681
19498750000,-29.588551,-49.405602
19512500000,-29.59717,-110.21793
19526250000,-29.679012,-170.79303
19540000000,-29.665514,129.64449
19553750000,-29.637699,69.083389
19567500000,-29.604559,8.99965
19581250000,-29.609144,-50.97908
19595000000,-29.599342,-111.77225
19608750000,-29.600426,-171.74431
19622500000,-29.667105,127.88983
19636250000,-29.610638,67.247833
19650000000,-29.656862,7.1081967
19663750000,-29.711216,-53.392315
19677500000,-29.720449,-113.62753
19691250000,-29.780451,-173.02107
19705000000,-29.735601,127.03793
19718750000,-29.700617,66.15049
19732500000,-29.685955,5.8496089
19746250000,-29.742186,-54.734669
19760000000,-29.84766,-114.8749
19773750000,-29.900734,-174.53682
19787500000,-29.946432,126.04165
19801250000,-29.899973,65.55204
19815000000,-29.78014,5.4301066
19828750000,-29.815254,-55.072071
19842500000,-29.858135,-115.27654
19856250000,-29.90856,-175.20392
19870000000,-29.82583,125.53302
19883750000,-29.77886,65.626984
19897500000,-29.753891,5.2687287
19911250000,-29.684334,-55.11694
19925000000,-29.770428,-115.47594
19938750000,-29.724564,-175.198
19952500000,-29.68177,123.92146
19966250000,-29.658825,63.285522
19980000000,-29.659527,3.3470352
19993750000,-29.667023,-56.962929
20007500000,-29.717382,-116.99099
20021250000,-29.674706,-176.77972
20035000000,-29.67057,122.64175
20048750000,-29.715029,62.023117
20062500000,-29.717928,1.6467581
20076250000,-29.845621,-58.87429
20090000000,-29.884119,-118.17749
20103750000,-29.806921,-177.98521
20117500000,-29.787321,121.8517
20131250000,-29.796505,61.338165
20145000000,-29.810461,0.91140431
20158750000,-29.807697,-58.997837
20172500000,-29.922045,-118.43535
20186250000,-29.882755,-178.27505
20200000000,-29.734207,121.99024
20213750000,-29.759539,61.172447
20227500000,-29.718287,0.60172737
20241250000,-29.793894,-59.740498
20255000000,-29.831728,-119.33351
20268750000,-29.855328,-179.2737
20282500000,-29.74827,120.87815
20296250000,-29.685472,60.587494
20310000000,-29.622406,0.31597415
20323750000,-29.635201,-60.387241
20337500000,-29.63941,-120.17776
20351250000,-29.649145,179.32021
20365000000,-29.660904,119.04706
20378750000,-29.703844,59.198029
20392500000,-29.748213,-0.95726949
20406250000,-29.647738,-60.76107
20420000000,-29.610773,-121.44574
20433750000,-29.610725,178.02625
20447500000,-29.627274,117.70306
20461250000,-29.678957,57.246338
20475000000,-29.804346,-2.7491271
20488750000,-29.962992,-62.396526
20502500000,-29.828365,-121.58924
20516250000,-29.709375,178.49748
20530000000,-29.559099,117.63998
20543750000,-29.478861,56.964108
20557500000,-29.710485,-3.6802559
20571250000,-29.746614,-63.826679
20585000000,-29.834387,-123.20015
20598750000,-29.775124,177.58878
20612500000,-29.649853,117.67921
20626250000,-29.563225,56.720009
20640000000,-29.537586,-3.9642789
20653750000,-29.612408,-64.642342
20667500000,-29.711548,-124.98232
20681250000,-29.790056,175.13737
20695000000,-29.792351,115.11092
20708750000,-29.768991,55.409748
20722500000,-29.811916,-4.0560083
20736250000,-29.715778,-64.570686
20750000000,-29.671509,-124.74054
20763750000,-29.653286,174.24223
20777500000,-29.79574,113.51087
20791250000,-29.919348,53.8606
20805000000,-29.970509,-5.8728738
20818750000,-29.957064,-64.489288
20832500000,-29.80677,-123.81123
20846250000,-29.645285,175.32016
20860000000,-29.598179,114.59028
20873750000,-29.670486,53.407314
20887500000,-29.773226,-7.0235028
20901250000,-29.906767,-66.398148
20915000000,-29.876682,-125.42317
20928750000,-29.763512,174.29192
20942500000,-29.612764,114.63216
20956250000,-29.565344,53.213978
20970000000,-29.64588,-7.3490367
20983750000,-29.761671,-68.012932
20997500000,-29.831514,-128.27826
21011250000,-29.873732,171.96249
21025000000,-29.877026,111.93286
21038750000,-29.949163,51.691235
21052500000,-29.927567,-7.5326171
21066250000,-29.910299,-67.94558
21080000000,-29.835026,-128.18036
21093750000,-29.858679,170.88078
21107500000,-30.012533,110.64378
21121250000,-30.173599,50.931587
21135000000,-30.336424,-8.46311
21148750000,-30.273979,-66.474007
21162500000,-30.120926,-126.59244
21176250000,-29.961931,173.70587
21190000000,-29.9196,112.62493
21203750000,-29.88233,51.630959
21217500000,-30.045568,-8.5692406
21231250000,-30.197323,-67.990074
21245000000,-30.161385,-127.34205
21258750000,-30.072714,173.19691
21272500000,-29.917234,113.50627
21286250000,-29.778296,52.511524
21300000000,-29.777668,-8.6754293
21313750000,-29.803604,-69.461861
21327500000,-29.971626,-130.12659
21341250000,-30.076597,170.02818
21355000000,-30.166811,110.27098
21368750000,-30.154541,51.072906
21382500000,-30.077,-8.8021803
21396250000,-30.081144,-69.141808
21410000000,-29.932663,-129.95602
21423750000,-30.118055,168.91278
21437500000,-30.28532,108.45565
21451250000,-30.532486,49.142372
21465000000,-30.604378,-10.249205
21478750000,-30.652863,-68.523537
21492500000,-30.451473,-127.37535
21506250000,-30.272196,172.07411
21520000000,-30.209652,111.19771
21533750000,-30.356152,50.565186
21547500000,-30.548601,-9.1242332
21561250000,-30.595207,-68.56691
21575000000,-30.58267,-127.15664
21588750000,-30.391449,173.74529
21602500000,-30.320942,113.70068
21616250000,-30.149002,52.851398
21630000000,-30.120708,-8.0505562
21643750000,-30.145414,-68.97049
21657500000,-30.335474,-129.18987
21671250000,-30.37978,170.87164
21685000000,-30.484964,111.36628
21698750000,-30.424736,52.695812
21712500000,-30.25584,-7.2014799
21726250000,-30.16923,-67.471901
21740000000,-30.079975,-128.79111
21753750000,-30.236683,169.60036
21767500000,-30.437656,109.57308
21781250000,-30.657743,50.317387
21795000000,-30.743671,-8.1565104
21808750000,-30.65247,-67.162758
21822500000,-30.409977,-126.92102
21836250000,-30.316204,172.26093
21850000000,-30.304707,111.88657
21863750000,-30.437435,50.95575
21877500000,-30.635557,-8.9438829
21891250000,-30.811695,-68.016106
21905000000,-30.677317,-126.63407
21918750000,-30.580553,173.99324
21932500000,-30.426199,113.80033
21946250000,-30.256235,53.111061
21960000000,-30.298967,-7.6417303
21973750000,-30.388559,-68.280403
21987500000,-30.493298,-128.06866
22001250000,-30.659168,172.57317
22015000000,-30.634079,113.34258
22028750000,-30.531961,54.085167
22042500000,-30.424606,-5.9172726
22056250000,-30.314009,-66.194809
22070000000,-30.263138,-127.29911
22083750000,-30.380219,171.87875
22097500000,-30.531563,111.68057
22111250000,-30.619188,52.28717
22125000000,-30.670776,-6.5283484
22138750000,-30.523056,-65.59346
22152500000,-30.325338,-125.43651
22166250000,-30.223835,173.5601
22180000000,-30.255243,112.6187
22193750000,-30.380106,51.679688
22207500000,-30.472761,-8.0130701
22221250000,-30.60927,-66.720566
22235000000,-30.534492,-126.55878
22248750000,-30.520908,174.20709
22262500000,-30.345161,114.35946
22276250000,-30.229843,53.230576
22290000000,-30.295813,-7.7103863
22303750000,-30.38899,-68.063988
22317500000,-30.488565,-128.00906
22331250000,-30.604736,172.32109
22345000000,-30.610001,112.77541
22358750000,-30.550186,53.686104
22372500000,-30.545019,-5.7245088
22386250000,-30.46316,-66.39254
22400000000,-30.354296,-127.19775
22413750000,-30.446926,171.99484
22427500000,-30.641571,111.63885
22441250000,-30.74765,52.707916
22455000000,-30.804573,-6.311429
22468750000,-30.671619,-64.968491
22482500000,-30.567486,-125.25677
22496250000,-30.380869,174.53882
22510000000,-30.433771,113.00257
22523750000,-30.523891,52.696167
22537500000,-30.580318,-7.35676
22551250000,-30.767218,-66.3974
22565000000,-30.691343,-125.49043
22578750000,-30.615652,175.10521
22592500000,-30.484634,115.01883
22606250000,-30.405695,54.384079
22620000000,-30.422218,-6.9345398
22633750000,-30.497084,-67.608147
22647500000,-30.699776,-127.29794
22661250000,-30.780766,173.14294
22675000000,-30.787683,113.93409
22688750000,-30.816469,54.948795
22702500000,-30.737103,-5.4388652
22716250000,-30.58971,-65.510033
22730000000,-30.593794,-126.90946
22743750000,-30.754873,172.73869
22757500000,-30.995583,112.83156
22771250000,-31.105091,53.706196
22785000000,-31.129175,-4.9997802
22798750000,-30.981861,-64.126724
22812500000,-30.822741,-123.68693
22826250000,-30.756496,175.28995
22840000000,-30.821436,114.5468
22853750000,-30.95437,54.268093
22867500000,-31.174397,-4.6328368
22881250000,-31.151598,-63.79224
22895000000,-31.14924,-122.91894
22908750000,-31.006622,178.13829
22922500000,-30.845572,117.74707
22936250000,-30.794703,57.365196
22950000000,-30.868631,-3.5545013
22963750000,-30.911812,-64.021164
22977500000,-30.99157,-123.58655
22991250000,-31.074366,177.22505
23005000000,-31.151539,118.18559
23018750000,-31.069967,58.114029
23032500000,-30.853193,-0.95023644
23046250000,-30.840418,-61.595413
23060000000,-30.862633,-123.21126
23073750000,-30.922581,177.22905
23087500000,-31.148069,117.1725
23101250000,-31.168961,58.493118
23115000000,-31.14971,-0.018651731
23128750000,-31.050138,-60.034153
23142500000,-30.862719,-120.02647
23156250000,-30.831568,179.27032
23170000000,-30.899469,118.41972
23183750000,-31.058521,58.403488
23197500000,-31.202936,-0.77942121
23211250000,-31.178381,-59.839226
23225000000,-31.09989,-119.336
23238750000,-31.009214,-178.85719
23252500000,-30.938646,120.79758
23266250000,-30.849154,60.677429
23280000000,-30.953037,0.32620409
23293750000,-31.01726,-59.672394
23307500000,-31.110819,-119.16552
23321250000,-31.079414,-178.23705
23335000000,-31.034647,122.29853
23348750000,-30.988293,62.715569
23362500000,-30.904314,2.4450181
23376250000,-30.834597,-57.584446
23390000000,-30.792955,-118.23083
23403750000,-30.969288,-178.39427
23417500000,-30.996895,122.16953
23431250000,-30.988346,62.932858
23445000000,-30.992762,4.1484771
23458750000,-30.82798,-55.727043
23472500000,-30.730875,-116.45874
23486250000,-30.649275,-176.85268
23500000000,-30.740431,122.68987
23513750000,-30.784409,62.769016
23527500000,-30.93416,3.1961746
23541250000,-30.815681,-56.51342
23555000000,-30.780724,-115.68478
23568750000,-30.714001,-175.70425
23582500000,-30.636911,123.42621
23596250000,-30.680042,63.007347
23610000000,-30.714226,2.5218887
23623750000,-30.82435,-56.81641
23637500000,-30.903904,-117.04283
23651250000,-30.966625,-176.54857
23665000000,-30.844784,123.53092
23678750000,-30.83699,64.059189
23692500000,-30.764357,4.4735079
23706250000,-30.811443,-56.126831
23720000000,-30.821083,-116.16422
23733750000,-30.864187,-175.88757
23747500000,-30.944006,124.42007
23761250000,-30.955894,65.193314
23775000000,-30.825369,5.9726396
23788750000,-30.737383,-54.00629
23802500000,-30.70014,-114.16531
23816250000,-30.709505,-173.83302
23830000000,-30.660467,125.79285
23843750000,-30.731607,65.758179
23857500000,-30.706392,6.0377784
23871250000,-30.706654,-53.892349
23885000000,-30.671991,-113.74052
23898750000,-30.605156,-173.80402
23912500000,-30.540787,125.86186
23926250000,-30.586027,64.954628
23940000000,-30.640404,4.7207313
23953750000,-30.669672,-54.694378
23967500000,-30.711405,-115.08926
23981250000,-30.775908,-174.633
23995000000,-30.767475,125.35729
24008750000,-30.788366,65.869324
24022500000,-30.770016,5.8284206
24036250000,-30.820038,-53.605904
24050000000,-30.868448,-114.28281
24063750000,-30.852537,-173.66528
24077500000,-30.908268,125.80556
24091250000,-30.951015,66.442932
24105000000,-30.935162,7.1215076
24118750000,-30.842302,-52.747791
24132500000,-30.788277,-112.46964
24146250000,-30.854225,-172.43846
24160000000,-30.779915,126.91546
24173750000,-30.886965,67.101814
24187500000,-30.863541,7.5007405
24201250000,-30.895145,-51.984432
24215000000,-30.862871,-112.06483
24228750000,-30.887426,-172.22995
24242500000,-30.850519,127.84909
24256250000,-30.862125,68.259453
24270000000,-30.891001,8.2123699
24283750000,-30.914701,-52.434612
24297500000,-31.025202,-112.29838
24311250000,-31.047783,-171.98283
24325000000,-31.078501,128.36967
24338750000,-31.04631,68.964874
24352500000,-31.098291,9.0513382
24366250000,-31.06863,-50.763798
24380000000,-31.141966,-110.93019
24393750000,-31.080835,-171.02144
24407500000,-31.216568,129.27496
24421250000,-31.15221,70.223366
24435000000,-31.136442,10.536547
24448750000,-31.270718,-49.466751
24462500000,-31.155855,-108.65357
24476250000,-31.100634,-169.06827
24490000000,-31.1516,131.14133
24503750000,-31.2061,70.650673
24517500000,-31.273434,11.776342
24531250000,-31.236637,-48.289051
24545000000,-31.200655,-107.74054
24558750000,-31.187164,-167.84785
24572500000,-31.243628,132.24728
24586250000,-31.162071,72.144569
24600000000,-31.27507,12.23783
24613750000,-31.369541,-47.612595
24627500000,-31.387897,-106.99033
24641250000,-31.40254,-166.63107
24655000000,-31.437342,134.41776
24668750000,-31.3545,74.520248
24682500000,-31.37767,15.382146
24696250000,-31.344856,-44.582001
24710000000,-31.364248,-104.74237
24723750000,-31.410746,-164.40669
24737500000,-31.420223,136.35635
24751250000,-31.369858,77.185226
24765000000,-31.340305,17.021296
24778750000,-31.196991,-42.343651
24792500000,-31.108307,-102.27654
24806250000,-31.119446,-162.64622
24820000000,-31.097883,137.38684
24833750000,-31.097992,77.174904
24847500000,-31.172785,17.932856
24861250000,-31.114182,-42.276352
24875000000,-31.096893,-101.88329
24888750000,-31.032713,-161.88963
24902500000,-31.0839,137.81509
24916250000,-31.034956,77.658058
24930000000,-31.071842,17.635504
24943750000,-31.080879,-42.173294
24957500000,-31.130138,-102.02892
24971250000,-31.186649,-161.70419
24985000000,-31.23278,138.81004
24998750000,-31.214655,79.383156
25012500000,-31.151089,20.256876
25026250000,-31.085108,-39.813316
25040000000,-31.194363,-100.4366
25053750000,-31.29517,-160.15053
25067500000,-31.319006,140.95026
25081250000,-31.245834,81.205605
25095000000,-31.16736,22.09565
25108750000,-31.127705,-37.282841
25122500000,-31.00835,-97.258316
25136250000,-30.972612,-157.52037
25150000000,-30.943422,142.51704
25163750000,-30.966208,82.551529
25177500000,-30.873892,22.558226
25191250000,-30.868643,-36.730629
25205000000,-30.813208,-96.815292
25218750000,-30.830484,-156.91336
25232500000,-30.761806,142.69937
25246250000,-30.790228,82.395203
25260000000,-30.714718,22.271307
25273750000,-30.863363,-37.853214
25287500000,-30.846317,-98.046089
25301250000,-30.855858,-157.59349
25315000000,-30.84304,142.56258
25328750000,-30.863876,83.000359
25342500000,-30.830345,22.507318
25356250000,-30.853817,-37.343895
25370000000,-30.958017,-97.421738
25383750000,-30.994253,-157.18831
25397500000,-31.149462,143.74931
25411250000,-31.108347,84.473396
25425000000,-31.015341,25.324856
25438750000,-30.960661,-34.790009
25452500000,-30.945852,-95.12307
25466250000,-30.928587,-155.19774
25480000000,-31.017643,144.87544
25493750000,-30.98875,85.882736
25507500000,-30.951403,26.033316
25521250000,-30.831696,-33.554367
25535000000,-30.823601,-93.594742
25548750000,-30.813536,-153.75803
25562500000,-30.837109,146.23555
25576250000,-30.825062,86.164864
25590000000,-30.790421,26.053326
25603750000,-30.873957,-34.013371
25617500000,-30.871349,-94.064522
25631250000,-30.905298,-153.34691
25645000000,-30.810947,146.81781
25658750000,-30.845308,87.204544
25672500000,-30.824348,26.498259
25686250000,-30.881105,-33.513912
25700000000,-30.894171,-93.965286
25713750000,-31.048054,-152.83058
25727500000,-31.029772,147.54956
25741250000,-30.956749,88.084381
25755000000,-30.843987,28.248873
25768750000,-30.85475,-31.715834
25782500000,-30.850645,-92.428024
25796250000,-30.980509,-152.61574
25810000000,-30.996473,147.85687
25823750000,-31.053534,88.174263
25837500000,-31.005085,29.256712
25851250000,-31.022243,-30.484016
25865000000,-30.952223,-91.131775
25878750000,-31.025076,-150.97331
25892500000,-30.992796,148.91353
25906250000,-31.063841,88.83287
25920000000,-31.155272,29.15662
25933750000,-31.207268,-30.54266
25947500000,-31.255226,-89.688606
25961250000,-31.196653,-148.77515
25975000000,-31.107595,150.72902
25988750000,-31.109848,91.120087
26002500000,-31.006056,31.36165
26016250000,-31.13319,-29.068913
26030000000,-31.199991,-88.980934
26043750000,-31.298412,-148.16901
26057500000,-31.256968,153.27577
26071250000,-31.135963,93.761467
26085000000,-30.954021,33.6978
26098750000,-30.98579,-27.038513
26112500000,-30.862347,-87.068474
26126250000,-31.051212,-147.45128
26140000000,-31.122149,153.31116
26153750000,-31.144215,93.109856
26167500000,-31.092775,33.861919
26181250000,-31.055029,-25.942219
26195000000,-31.000317,-85.817795
26208750000,-30.99398,-146.17244
26222500000,-31.042595,153.63055
26236250000,-31.129501,93.06102
26250000000,-31.212236,33.171078
26263750000,-31.325121,-25.954576
26277500000,-31.359289,-85.6129
26291250000,-31.360891,-144.10257
26305000000,-31.2903,156.07281
26318750000,-31.213385,95.988174
26332500000,-31.220743,35.725239
26346250000,-31.29229,-24.900862
26360000000,-31.408136,-83.995506
26373750000,-31.571281,-142.88297
26387500000,-31.452639,158.43121
26401250000,-31.319149,99.149643
26415000000,-31.218998,39.736542
26428750000,-31.116005,-20.537661
26442500000,-31.124041,-81.343887
26456250000,-31.19442,-141.89548
26470000000,-31.257318,158.6485
26483750000,-31.237782,99.523811
26497500000,-31.162775,40.189369
26511250000,-31.064512,-19.22357
26525000000,-31.013178,-79.533569
26538750000,-30.947662,-139.78879
26552500000,-30.967749,159.6264
26566250000,-30.994249,98.808601
26580000000,-31.174381,39.213562
26593750000,-31.241957,-20.694679
26607500000,-31.302839,-79.62149
26621250000,-31.177906,-138.29745
26635000000,-31.173229,161.63959
26648750000,-31.068699,100.9554
26662500000,-31.092348,40.614826
26676250000,-31.170071,-19.890965
26690000000,-31.40749,-79.218704
26703750000,-31.487972,-138.29366
26717500000,-31.49942,163.63959
26731250000,-31.264725,104.49
26745000000,-31.194725,44.826855
26758750000,-31.122841,-16.223238
26772500000,-31.072685,-76.753418
26786250000,-31.16855,-137.02664
26800000000,-31.231319,163.61372
26813750000,-31.334854,104.15723
26827500000,-31.345932,45.544437
26841250000,-31.213413,-14.274715
26855000000,-31.007635,-73.766327
26868750000,-30.985342,-134.87677
26882500000,-31.007904,164.95731
26896250000,-31.070957,104.04067
26910000000,-31.160471,44.282787
26923750000,-31.310217,-14.355224
26937500000,-31.36212,-73.54731
26951250000,-31.163639,-132.05751
26965000000,-31.00239,167.82237
26978750000,-30.857349,107.43764
26992500000,-30.908194,46.344837
27006250000,-31.084034,-14.174644
27020000000,-31.247812,-73.688103
27033750000,-31.239815,-132.52156
27047500000,-31.293564,169.16122
27061250000,-31.093855,109.69757
27075000000,-30.989201,49.343906
27088750000,-30.753082,-11.16365
27102500000,-30.890173,-72.153687
27116250000,-30.984215,-133.11827
27130000000,-31.155701,167.29102
27143750000,-31.255983,108.52372
27157500000,-31.031103,49.528149
27171250000,-31.051065,-10.124847
27185000000,-30.930346,-70.200623
27198750000,-30.890158,-131.04828
27212500000,-30.953981,169.03566
27226250000,-31.048979,107.50492
27240000000,-31.260454,48.098721
27253750000,-31.338814,-10.80975
27267500000,-31.389761,-69.597191
27281250000,-31.272697,-128.29414
27295000000,-31.046265,171.96727
27308750000,-30.946026,111.3182
27322500000,-30.920242,50.83646
27336250000,-31.106215,-9.2677698
27350000000,-31.262648,-69.586823
27363750000,-31.343199,-128.38763
27377500000,-31.248005,173.43338
27391250000,-31.101048,113.98333
27405000000,-30.929621,53.795929
27418750000,-30.793955,-7.0430155
27432500000,-30.830448,-67.945045
27446250000,-30.996311,-128.91051
27460000000,-31.068659,171.13951
27473750000,-31.134874,111.93616
27487500000,-31.198147,52.398067
27501250000,-31.144054,-7.3308387
27515000000,-31.114862,-66.950325
27528750000,-30.978077,-127.38472
27542500000,-31.011707,171.78465
27556250000,-31.100971,110.93279
27570000000,-31.322809,50.898212
27583750000,-31.518396,-8.4010372
27597500000,-31.610468,-67.003273
27611250000,-31.535763,-125.97265
27625000000,-31.431866,174.4386
27638750000,-31.414751,114.67589
27652500000,-31.359819,54.235435
27666250000,-31.435993,-6.4484968
27680000000,-31.636108,-66.539734
27693750000,-31.752337,-124.85371
27707500000,-31.77702,176.05046
27721250000,-31.660732,117.88819
27735000000,-31.501419,58.057079
27748750000,-31.432301,-2.490129
27762500000,-31.374172,-63.005875
27776250000,-31.417143,-123.90318
27790000000,-31.535728,176.67998
27803750000,-31.607796,117.14598
27817500000,-31.65568,57.299408
27831250000,-31.640879,-1.568015
27845000000,-31.530375,-61.779144
27858750000,-31.515966,-122.01193
27872500000,-31.412123,177.36983
27886250000,-31.441099,116.69255
27900000000,-31.628969,56.092857
27913750000,-31.812735,-2.3992465
27927500000,-31.936533,-61.363621
27941250000,-31.955294,-120.23872
27955000000,-31.872662,-179.05627
27968750000,-31.740402,120.65882
27982500000,-31.771404,60.482029
27996250000,-31.800735,-0.20434187
28010000000,-32.065449,-59.729958
28023750000,-32.160252,-119.41306
28037500000,-32.193642,-177.60881
28051250000,-32.09446,123.62273
28065000000,-31.9249,64.348175
28078750000,-31.881399,4.059495
28092500000,-31.742346,-56.863991
28106250000,-31.830477,-116.43669
28120000000,-31.926661,-176.86937
28133750000,-32.00613,123.55596
28147500000,-32.107334,64.511238
28161250000,-32.05286,5.3994217
28175000000,-32.052109,-53.804207
28188750000,-31.883944,-113.87822
28202500000,-31.805393,-174.19075
28216250000,-31.83577,125.92164
28230000000,-31.95228,65.533089
28243750000,-32.111542,5.7753172
28257500000,-32.329769,-53.316841
28271250000,-32.255409,-112.00538
28285000000,-32.052521,-171.33815
28298750000,-31.944618,128.99937
28312500000,-31.946503,69.106682
28326250000,-31.927778,8.1364985
28340000000,-31.953487,-51.994907
28353750000,-32.0835,-110.81236
28367500000,-32.197483,-169.69255
28381250000,-32.064384,131.08757
28395000000,-31.919073,71.606674
28408750000,-31.82663,11.832378
28422500000,-31.716728,-48.978432
28436250000,-31.737669,-109.49675
28450000000,-31.72184,-169.93404
28463750000,-31.90715,129.58914
28477500000,-32.014111,70.418198
28491250000,-32.06908,11.116501
28505000000,-32.009953,-47.237411
28518750000,-31.953072,-107.6727
28532500000,-31.909735,-168.15903
28546250000,-31.943594,131.31583
28560000000,-31.991873,71.552902
28573750000,-32.292873,11.60766
28587500000,-32.36364,-47.977455
28601250000,-32.391727,-105.92792
28615000000,-32.318737,-165.18066
28628750000,-32.159218,136.17899
28642500000,-32.04969,75.803513
28656250000,-31.921284,15.576879
28670000000,-32.014355,-45.103226
28683750000,-32.183151,-104.41307
28697500000,-32.210461,-163.44156
28711250000,-32.249054,138.44704
28725000000,-32.017788,78.888901
28738750000,-31.822298,19.232635
28752500000,-31.691153,-41.64571
28766250000,-31.722311,-102.59805
28780000000,-31.767269,-163.56818
28793750000,-31.853941,136.049
28807500000,-31.885902,76.360313
28821250000,-32.004795,17.209955
28835000000,-31.958033,-43.060059
28848750000,-31.889505,-102.41391
28862500000,-31.798853,-162.75656
28876250000,-31.933884,136.64613
28890000000,-32.000961,75.214699
28903750000,-32.318115,14.966932
28917500000,-32.601563,-43.413231
28931250000,-32.695332,-101.83705
28945000000,-32.686844,-160.03886
28958750000,-32.449371,141.30748
28972500000,-32.372795,81.024559
28986250000,-32.288071,20.433165
29000000000,-32.444565,-39.816719
29013750000,-32.622555,-99.319008
29027500000,-32.628853,-157.78629
29041250000,-32.658493,143.91484
29055000000,-32.461197,85.270927
29068750000,-32.219582,26.034536
29082500000,-32.055031,-35.484219
29096250000,-32.032818,-95.894516
29110000000,-32.072754,-156.55777
29123750000,-32.19466,143.04846
29137500000,-32.274391,83.586815
29151250000,-32.438095,24.459143
29165000000,-32.291359,-34.594421
29178750000,-32.098541,-95.241783
29192500000,-31.98262,-155.59071
29206250000,-32.000862,143.57666
29220000000,-32.153893,82.203949
29233750000,-32.495846,21.618629
29247500000,-32.857296,-37.157452
29261250000,-32.966286,-94.80999
29275000000,-32.804382,-153.24051
29288750000,-32.614296,148.07602
29302500000,-32.423794,87.139854
29316250000,-32.472725,26.238907
29330000000,-32.730373,-34.462997
29343750000,-32.988712,-93.413292
29357500000,-33.078384,-151.37167
29371250000,-32.976189,149.94788
29385000000,-32.878864,91.507736
29398750000,-32.48127,32.307613
29412500000,-32.446198,-29.043573
29426250000,-32.56599,-89.15361
29440000000,-32.570152,-150.12939
29453750000,-32.828526,150.61363
29467500000,-32.89106,91.435532
29481250000,-32.983349,32.540684
29495000000,-32.761829,-26.304808
29508750000,-32.526245,-85.428894
29522500000,-32.393524,-146.64954
29536250000,-32.405766,152.33633
29550000000,-32.474186,91.058929
29563750000,-32.815929,31.695189
29577500000,-32.95224,-27.153799
29591250000,-33.041367,-84.578781
29605000000,-32.808205,-142.70738
29618750000,-32.598568,156.82336
29632500000,-32.411289,95.768761
29646250000,-32.5574,33.849873
29660000000,-32.764832,-26.279385
29673750000,-33.070919,-84.97361
29687500000,-33.22052,-142.93388
29701250000,-33.147167,158.91548
29715000000,-32.799656,99.848961
29728750000,-32.558952,40.545273
29742500000,-32.513905,-20.658615
29756250000,-32.546917,-81.191956
29770000000,-32.627338,-141.92027
29783750000,-32.96106,157.99538
29797500000,-32.967312,99.226418
29811250000,-33.013569,40.877232
29825000000,-32.889454,-18.245417
29838750000,-32.582462,-76.96048
29852500000,-32.404633,-138.20512
29866250000,-32.394035,160.55562
29880000000,-32.781433,99.046448
29893750000,-32.938625,39.347668
29907500000,-33.141907,-18.189453
29921250000,-33.250076,-76.353935
29935000000,-32.944481,-133.89111
29948750000,-32.731888,165.34482
29962500000,-32.497494,104.03257
29976250000,-32.681141,42.918217
29990000000,-32.994495,-17.814354
30003750000,-33.111553,-76.671104
30017500000,-33.224903,-133.74654
30031250000,-33.063698,168.14937
30045000000,-32.810986,108.84516
30058750000,-32.602924,49.235008
30072500000,-32.415638,-11.700414
30086250000,-32.453331,-73.269028
30100000000,-32.524929,-134.14656
30113750000,-32.699707,166.40161
30127500000,-32.948853,106.37026
30141250000,-32.781239,48.56105
30155000000,-32.700794,-10.579031
30168750000,-32.414459,-70.205254
30182500000,-32.219421,-131.59035
30196250000,-32.261395,166.21249
30210000000,-32.563499,104.61813
30223750000,-33.018349,45.524963
30237500000,-33.265335,-12.581958
30251250000,-33.15387,-70.279701
30265000000,-33.033676,-128.55132
30278750000,-32.755093,171.63283
30292500000,-32.442543,110.77829
30306250000,-32.722816,48.32793
30320000000,-33.095539,-10.858195
30333750000,-33.342003,-70.084213
30347500000,-33.336636,-127.62043
30361250000,-33.302734,174.47105
30375000000,-33.034042,115.66843
30388750000,-32.704899,56.168362
30402500000,-32.484131,-4.9728403
30416250000,-32.520638,-66.138245
30430000000,-32.739388,-127.16762
30443750000,-32.952805,173.61516
30457500000,-33.006451,114.9518
30471250000,-33.000561,56.120838
30485000000,-32.778809,-2.5692503
30498750000,-32.397373,-62.717548
30512500000,-32.208862,-124.68478
30526250000,-32.300964,173.30907
30540000000,-32.72567,111.94469
30553750000,-33.257992,52.723602
30567500000,-33.411446,-5.0389047
30581250000,-33.187935,-62.236397
30595000000,-32.956512,-120.76496
30608750000,-32.685352,179.28564
30622500000,-32.649117,116.80174
30636250000,-32.87859,54.994896
30650000000,-33.291988,-4.7697463
30663750000,-33.505314,-62.803223
30677500000,-33.515835,-120.70602
30691250000,-33.525299,-178.02446
30705000000,-33.144337,123.19259
30718750000,-32.883335,62.731277
30732500000,-32.76926,1.4370983
30746250000,-32.859039,-59.806599
30760000000,-33.061127,-121.02258
30773750000,-33.263809,-179.99745
30787500000,-33.480206,122.77118
30801250000,-33.423695,65.091827
30815000000,-33.131065,6.1862149
30828750000,-32.72966,-53.836563
30842500000,-32.604,-116.01866
30856250000,-32.610157,-177.79604
30870000000,-33.017258,121.64481
30883750000,-33.395153,62.69281
30897500000,-33.509953,6.3054137
30911250000,-33.386719,-52.612125
30925000000,-33.00808,-111.64846
30938750000,-32.741005,-171.59982
30952500000,-32.580624,125.55058
30966250000,-32.862377,63.919178
30980000000,-33.213505,4.4094543
30993750000,-33.430214,-54.553959
31007500000,-33.515129,-112.20486
31021250000,-33.372574,-169.8725
31035000000,-32.943455,130.79047
31048750000,-32.764709,70.398849
31062500000,-32.71701,8.4758396
31076250000,-32.863277,-52.059303
31090000000,-33.125046,-112.47314
31103750000,-33.43885,-172.64859
31117500000,-33.535397,130.11414
31131250000,-33.465702,72.454979
31145000000,-33.21983,14.558929
31158750000,-32.877304,-46.116886
31172500000,-32.749229,-108.15675
31186250000,-32.91095,-169.9613
31200000000,-33.241749,129.70161
31213750000,-33.539364,71.502693
31227500000,-33.648376,14.118279
31241250000,-33.53413,-43.260231
31255000000,-33.167633,-102.41789
31268750000,-32.808857,-163.29713
31282500000,-32.747662,134.89799
31296250000,-32.859352,73.784546
31310000000,-33.239353,13.459146
31323750000,-33.410374,-44.284111
31337500000,-33.430832,-102.41508
31351250000,-33.292122,-161.47241
31365000000,-32.95314,139.59547
31378750000,-32.842987,78.941925
31392500000,-32.579453,18.564732
31406250000,-32.745262,-42.759872
31420000000,-33.060246,-103.89375
31433750000,-33.292057,-163.22809
31447500000,-33.342953,138.79695
31461250000,-33.2486,79.657341
31475000000,-32.992054,22.093649
31488750000,-32.762497,-38.640278
31502500000,-32.560783,-100.39338
31516250000,-32.757465,-162.53844
31530000000,-33.139927,137.11514
31543750000,-33.396629,78.699493
31557500000,-33.604233,20.620358
31571250000,-33.422462,-36.216263
31585000000,-33.053345,-94.85244
31598750000,-32.8246,-156.54395
31612500000,-32.579292,142.3382
31626250000,-32.977127,81.26992
31640000000,-33.249561,21.20541
31653750000,-33.511879,-37.650055
31667500000,-33.477001,-95.036682
31681250000,-33.333565,-153.31451
31695000000,-33.027817,147.65427
31708750000,-32.852592,86.61628
31722500000,-32.734829,25.210735
31736250000,-32.778114,-36.175812
31750000000,-32.974339,-96.299797
31763750000,-33.272995,-154.99062
31777500000,-33.346577,147.10594
31791250000,-33.210152,89.089981
31805000000,-32.956123,30.71265
31818750000,-32.493744,-30.528696
31832500000,-32.509613,-93.202225
31846250000,-32.626087,-154.41167
31860000000,-33.013767,145.45183
31873750000,-33.274891,86.508522
31887500000,-33.334587,29.925558
31901250000,-33.081985,-28.859428
31915000000,-32.803539,-88.495407
31928750000,-32.585377,-149.73625
31942500000,-32.611382,149.01526
31956250000,-32.866188,87.669289
31970000000,-33.083191,27.478846
31983750000,-33.375401,-30.470314
31997500000,-33.296307,-88.613266
32011250000,-33.203033,-147.67584
32025000000,-32.983814,152.85516
32038750000,-32.888908,92.242607
32052500000,-32.78801,30.694365
32066250000,-33.063435,-29.99618
32080000000,-33.273544,-89.332291
32093750000,-33.369015,-147.7101
32107500000,-33.4729,153.95024
32121250000,-33.35788,96.291962
32135000000,-32.965706,37.295647
32148750000,-32.813877,-23.208755
32162500000,-32.767536,-85.236412
32176250000,-32.894684,-146.49358
32190000000,-33.188152,153.73196
32203750000,-33.284977,96.032684
32217500000,-33.316936,37.684902
32231250000,-33.034725,-21.36517
32245000000,-32.793213,-81.120041
32258750000,-32.544163,-142.63472
32272500000,-32.61451,155.93181
32286250000,-32.879314,95.526688
32300000000,-33.118721,36.2174
32313750000,-33.261185,-23.492651
32327500000,-33.278023,-80.957237
32341250000,-32.960953,-141.19019
32355000000,-32.915737,159.11189
32368750000,-32.917896,97.984436
32382500000,-33.054111,36.955479
32396250000,-33.176876,-23.736519
32410000000,-33.521111,-82.79454
32423750000,-33.459351,-142.13911
32437500000,-33.544678,160.56537
32451250000,-33.527992,101.82722
32465000000,-33.288361,43.168591
32478750000,-33.129059,-17.06452
32492500000,-33.138424,-77.939659
32506250000,-33.234371,-138.49426
32520000000,-33.580242,161.33092
32533750000,-33.708778,103.74812
32547500000,-33.634922,44.90099
32561250000,-33.339966,-12.33556
32575000000,-33.101791,-72.583191
32588750000,-32.889992,-134.37801
32602500000,-32.970882,164.67096
32616250000,-33.15406,103.63442
32630000000,-33.316566,44.99855
32643750000,-33.366955,-13.634402
32657500000,-33.255142,-73.302223
32671250000,-33.198696,-132.37982
32685000000,-33.12112,167.26299
32698750000,-33.014786,106.91268
32712500000,-32.929993,46.720543
32726250000,-33.087811,-14.510349
32740000000,-33.281361,-74.134468
32753750000,-33.51107,-133.40926
32767500000,-33.567421,168.76297
32781250000,-33.664455,109.96117
32795000000,-33.303299,50.736389
32808750000,-33.237373,-9.2103128
32822500000,-33.200535,-70.4758
32836250000,-33.355633,-130.961
32850000000,-33.540298,169.5708
32863750000,-33.79744,111.55329
32877500000,-33.705162,52.986599
32891250000,-33.544312,-5.2571406
32905000000,-33.293724,-64.960602
32918750000,-33.067436,-125.80624
32932500000,-33.031189,173.85704
32946250000,-33.351112,112.52278
32960000000,-33.353977,53.695694
32973750000,-33.41048,-5.0762558
32987500000,-33.350174,-63.729313
33001250000,-33.226963,-123.90467
33015000000,-33.097683,176.54805
33028750000,-33.033169,115.47092
33042500000,-32.942303,54.842655
33056250000,-33.130463,-6.3032508
33070000000,-33.388931,-65.515884
33083750000,-33.41869,-123.81114
33097500000,-33.522812,177.14404
33111250000,-33.520443,118.00233
33125000000,-33.320305,58.692684
33138750000,-33.175354,-1.0466805
33152500000,-33.10416,-61.845356
33166250000,-33.130627,-122.4686
33180000000,-33.466858,177.89009
33193750000,-33.587158,119.02551
33207500000,-33.551037,61.870205
33221250000,-33.343452,2.5920804
33235000000,-32.952351,-57.399086
33248750000,-32.881252,-119.24091
33262500000,-32.96249,179.88074
33276250000,-33.086811,119.91734
33290000000,-33.259899,60.011116
33303750000,-33.367237,1.436807
33317500000,-33.285503,-57.019188
33331250000,-33.208385,-116.52606
33345000000,-33.091919,-176.88875
33358750000,-33.017166,121.99335
33372500000,-33.03447,61.839214
33386250000,-33.188087,1.7465153
33400000000,-33.411171,-57.551331
33413750000,-33.576134,-117.3178
33427500000,-33.628868,-175.61052
33441250000,-33.476814,125.85812
33455000000,-33.410522,66.162628
33468750000,-33.189022,5.4488597
33482500000,-33.26223,-53.930859
33496250000,-33.343925,-115.14221
33510000000,-33.528294,-173.69611
33523750000,-33.644814,126.89375
33537500000,-33.561657,68.727386
33551250000,-33.318367,9.6740294
33565000000,-33.077503,-49.865265
33578750000,-32.851639,-111.29404
33592500000,-33.006142,-172.50728
33606250000,-33.070366,127.77068
33620000000,-33.233585,68.055878
33633750000,-33.223942,8.7196121
33647500000,-33.125961,-51.522701
33661250000,-33.128036,-110.82088
33675000000,-33.063881,-170.88062
33688750000,-33.073498,128.16872
33702500000,-33.146469,67.034492
33716250000,-33.343418,6.9518995
33730000000,-33.501461,-52.528454
33743750000,-33.736416,-111.60059
33757500000,-33.780861,-170.46231
33771250000,-33.986271,131.23337
33785000000,-33.711693,71.79496
33798750000,-33.662708,11.898423
33812500000,-33.633366,-47.72081
33826250000,-33.774715,-108.07721
33840000000,-33.951233,-166.67371
33853750000,-33.927517,134.25786
33867500000,-33.800934,76.120239
33881250000,-33.717976,17.782774
33895000000,-33.545956,-42.583923
33908750000,-33.51725,-101.61452
33922500000,-33.488987,-162.97305
33936250000,-33.445751,136.64964
33950000000,-33.531956,76.600586
33963750000,-33.447941,17.466703
33977500000,-33.328159,-41.806343
33991250000,-33.331242,-102.22731
34005000000,-33.333469,-162.42906
34018750000,-33.258411,136.89056
34032500000,-33.428226,76.557892
34046250000,-33.398888,15.90604
34060000000,-33.502331,-44.046764
34073750000,-33.694145,-103.63113
34087500000,-33.832207,-162.33768
34101250000,-33.952461,138.25278
34115000000,-33.829136,79.897789
34128750000,-33.73069,20.760246
34142500000,-33.758945,-39.580494
34156250000,-33.831223,-100.32196
34170000000,-33.954346,-159.22986
34183750000,-34.162743,142.10065
34197500000,-34.154388,83.402763
34211250000,-34.060322,25.558195
34225000000,-33.786793,-33.976624
34238750000,-33.714123,-93.993134
34252500000,-33.632042,-154.19942
34266250000,-33.673782,144.67418
34280000000,-33.764198,84.853439
34293750000,-33.835247,26.218349
34307500000,-33.702007,-32.913555
34321250000,-33.57922,-92.654892
34335000000,-33.523888,-152.09375
34348750000,-33.526039,148.06921
34362500000,-33.532875,86.426025
34376250000,-33.52515,26.030472
34390000000,-33.658932,-33.740486
34403750000,-33.809101,-92.884102
34417500000,-33.848042,-152.94521
34431250000,-33.950497,148.43053
34445000000,-33.755604,90.115013
